Repository: EleMANtr0/pytorch_GNN

It is a project im currently working on using pytorch and pytorch_geometric. python version 3.12

All data processing, training models and getting results are in directory processing
Project consists of making dataset (creating graphs, assigning features to nodes and on graph level, putting raman spectras respectively.
This part was contributed and modified from https://github.com/gordondowns/cs224w-project.git), building model structures, training,
saving models, saving charts and saving predictions in ordered way.

File: data/raw/raman/excellent_oriented/Actinolite__R040064-5__Raman__514__0__ccw__Raman_Data_Processed__1540.txt
##NAMES=Actinolite
##RRUFFID=R040064
##IDEAL CHEMISTRY=Ca_2_(Mg_4.5-2.5_Fe^2+^_0.5-2.5_)Si_8_O_22_(OH)_2_
##LOCALITY=Ehime Perfecture, Uma Gun, Japan
##OWNER=RRUFF
##SOURCE=University of Arizona Mineral Museum
##DESCRIPTION=Aggregate of green acicular crystals associated with chlorite
##STATUS=The identification of this mineral has been confirmed by X-ray diffraction and chemical analysis
##URL=rruff.info/R040064
##MEASURED CHEMISTRY=(Ca_0.95_Na_0.04_Mn_0.01_)_2_(Mg_0.88_Fe_0.12_)_5_(Si_0.98_Al_0.02_)_8_O_22_(OH)_2_
##PIN_ID=M00214
##ORIENTATION=Laser parallel to [1 0 1]. Fiducial mark perpendicular to laser is parallel to b* (0 1 0)
114.700, 0.000
116.097, 0.733
117.494, 22.451
118.891, 36.999
120.287, 55.564
121.683, 77.839
123.079, 87.580
124.475, 93.270
125.870, 96.946
127.265, 105.389
128.660, 95.818
130.055, 107.244
131.449, 52.402
132.843, 55.266
134.237, 72.751
135.631, 32.788
137.024, 73.311
138.417, 28.733
139.810, 111.608
141.203, 4.699
142.596, 27.405
143.988, 89.913
145.380, 28.229
146.771, 71.931
148.163, 47.356
149.554, 223.015
150.945, 356.881
152.336, 650.932
153.726, 975.149
155.117, 1535.517
156.507, 1963.020
157.896, 2349.644
159.286, 2551.376
160.675, 2423.209
162.064, 2008.136
163.453, 1524.152
164.842, 1034.250
166.230, 886.428
167.618, 666.839
169.006, 674.282
170.393, 783.091
171.781, 1021.869
173.168, 1543.624
174.555, 2003.358
175.941, 2513.078
177.328, 2739.783
178.714, 2698.476
180.100, 2483.159
181.485, 1957.833
182.871, 1498.502
184.256, 998.163
185.641, 761.820
187.025, 545.472
188.410, 410.121
189.794, 346.766
191.178, 256.410
192.562, 238.053
193.945, 172.696
195.328, 178.338
196.711, 229.979
198.094, 297.616
199.476, 298.228
200.859, 328.826
202.241, 410.417
203.623, 507.015
205.004, 711.627
206.385, 856.259
207.766, 927.902
209.147, 1292.565
210.528, 1590.233
211.908, 2155.928
213.288, 2644.629
214.668, 3498.343
216.048, 4656.077
217.427, 6019.821
218.806, 7693.576
220.185, 9138.922
221.564, 10683.798
222.942, 11487.039
224.320, 12364.820
225.698, 12747.979
227.076, 13661.307
228.453, 14714.725
229.830, 15328.177
231.207, 15621.642
232.584, 14785.121
233.960, 13438.613
235.337, 11182.117
236.713, 8935.638
238.088, 7129.165
239.464, 5652.704
240.839, 4696.254
242.214, 4249.815
243.589, 4203.385
244.964, 4196.965
246.338, 4760.553
247.712, 5034.149
249.086, 5187.754
250.459, 5161.366
251.833, 4824.981
253.206, 4178.601
254.579, 3632.221
255.951, 2943.845
257.324, 2334.469
258.696, 1981.099
260.068, 1669.736
261.439, 1314.382
262.811, 1090.036
264.182, 965.700
265.553, 846.375
266.924, 717.053
268.294, 641.900
269.665, 534.420
271.035, 521.107
272.404, 462.792
273.774, 451.475
275.143, 571.159
276.512, 485.848
277.881, 584.544
279.250, 652.286
280.618, 681.306
281.986, 619.414
283.354, 630.708
284.721, 596.105
286.089, 395.591
287.456, 212.184
288.823, 326.787
290.190, 175.824
291.556, 224.784
292.922, 190.666
294.288, 238.555
295.654, 248.730
297.019, 298.763
298.385, 468.865
299.750, 618.146
301.114, 740.463
302.479, 789.005
303.843, 805.504
305.207, 871.674
306.571, 672.328
307.935, 643.241
309.298, 629.300
310.661, 543.581
312.024, 450.836
313.387, 312.607
314.749, 179.044
316.111, 173.305
317.473, 86.452
318.835, 56.609
320.196, 15.777
321.558, 47.955
322.919, 66.858
324.279, 72.680
325.640, 75.510
327.000, 164.352
328.360, 84.229
329.720, 142.965
331.080, 50.765
332.439, 11.800
333.798, 77.373
335.157, 100.724
336.516, 91.879
337.874, 176.304
339.232, 306.719
340.590, 341.542
341.948, 484.210
343.305, 615.568
344.662, 747.620
346.019, 971.668
347.376, 1168.714
348.733, 1521.758
350.089, 1806.799
351.445, 1953.837
352.801, 2052.873
354.156, 2007.905
355.512, 1892.936
356.867, 1795.963
358.222, 1726.988
359.576, 1551.009
360.931, 1788.027
362.285, 2130.043
363.639, 2592.056
364.992, 3426.064
366.346, 4480.069
367.699, 5374.073
369.052, 6088.072
370.405, 6402.069
371.757, 5996.061
373.110, 5170.051
374.462, 4354.034
375.814, 3528.015
377.165, 2939.991
378.516, 2533.963
379.868, 2261.930
381.218, 2137.893
382.569, 2300.851
383.920, 2431.751
385.270, 2822.556
386.620, 3469.269
387.969, 4212.958
389.319, 5346.663
390.668, 6420.346
392.017, 7524.046
393.366, 8027.720
394.714, 8131.600
396.063, 7385.266
397.411, 6368.927
398.759, 5132.584
400.106, 4236.738
401.454, 3350.535
402.801, 2813.869
404.148, 2687.798
405.495, 2460.812
406.841, 2576.917
408.187, 2838.028
409.533, 3314.826
410.879, 3859.410
412.224, 4493.437
413.570, 5357.554
414.915, 5761.257
416.260, 6075.244
417.604, 5749.075
418.949, 5322.778
420.293, 4586.707
421.637, 3940.513
422.980, 3274.337
424.324, 2580.876
425.667, 2080.408
427.010, 1780.932
428.353, 1605.447
429.695, 1424.955
431.037, 1400.696
432.379, 1719.558
433.721, 2029.347
435.063, 2262.520
436.404, 2382.694
437.745, 2243.653
439.086, 1914.262
440.427, 1464.652
441.767, 1132.513
443.108, 854.782
444.448, 547.100
445.787, 339.387
447.127, 242.216
448.466, 108.155
449.805, 142.000
451.144, 37.030
452.482, 65.638
453.821, 87.364
455.159, 16.259
456.497, 44.648
457.834, 78.122
459.172, 71.638
460.509, 47.242
461.846, 47.491
463.183, 36.723
464.519, 39.951
465.856, 95.164
467.192, 32.382
468.527, 27.582
469.863, 165.783
471.198, 172.995
472.534, 103.197
473.868, 37.390
475.203, 68.563
476.538, 114.739
477.872, 152.909
479.206, 183.727
480.540, 216.864
481.873, 209.346
483.206, 261.472
484.539, 195.068
485.872, 185.287
487.205, 174.388
488.537, 170.697
489.869, 93.107
491.201, 93.802
492.533, 10.740
493.864, 14.180
495.196, 54.821
496.527, 93.195
497.857, 113.287
499.188, 1.449
500.518, 11.362
501.848, 18.153
503.178, 54.928
504.508, 130.683
505.837, 151.446
507.166, 297.193
508.495, 322.925
509.824, 428.643
511.153, 561.363
512.481, 688.088
513.809, 892.795
515.137, 1150.505
516.464, 1395.200
517.792, 1564.879
519.119, 1749.545
520.446, 1776.196
521.772, 1936.836
523.099, 2075.460
524.425, 2042.067
525.751, 2101.670
527.077, 2359.254
528.402, 2361.824
529.728, 2314.375
531.053, 2058.910
532.377, 1810.426
533.702, 1469.924
535.027, 1224.406
536.351, 872.869
537.675, 784.313
538.998, 580.740
540.322, 547.148
541.645, 424.539
542.968, 330.910
544.291, 333.263
545.613, 402.599
546.936, 267.916
548.258, 148.216
549.580, 243.498
550.902, 148.762
552.223, 173.008
553.544, 105.236
554.865, 175.445
556.186, 169.635
557.507, 156.808
558.827, 44.961
560.147, 122.092
561.467, 30.204
562.786, 89.291
564.106, 68.356
565.425, 49.767
566.744, 48.788
568.063, 117.862
569.381, 18.840
570.700, 60.790
572.018, 46.718
573.335, 136.726
574.653, 67.610
575.970, 103.493
577.288, 133.333
578.604, 78.153
579.921, 105.951
581.238, 100.727
582.554, 233.481
583.870, 213.216
585.186, 270.932
586.501, 237.628
587.817, 202.306
589.132, 111.962
590.447, 81.599
591.761, 97.211
593.076, 35.802
594.390, 35.367
595.704, 54.905
597.018, 19.580
598.331, 32.114
599.645, 39.702
600.958, 30.350
602.271, 63.050
603.583, 30.823
604.896, 23.649
606.208, 41.526
607.520, 63.501
608.832, 39.539
610.143, 52.834
611.455, 23.132
612.766, 48.599
614.077, 2.663
615.387, 130.836
616.698, 117.424
618.008, 92.958
619.318, 185.326
620.628, 264.671
621.937, 267.681
623.247, 394.957
624.556, 401.929
625.865, 496.147
627.173, 593.459
628.482, 593.823
629.790, 578.571
631.098, 581.300
632.405, 581.560
633.713, 537.322
635.020, 472.758
636.327, 626.746
637.634, 506.688
638.941, 595.492
640.247, 725.576
641.553, 872.153
642.859, 984.002
644.165, 1061.267
645.471, 1262.076
646.776, 1427.551
648.081, 1632.285
649.386, 1854.575
650.691, 2003.384
651.995, 2217.394
653.299, 2502.604
654.603, 2606.218
655.907, 2901.959
657.210, 3121.274
658.514, 3471.645
659.817, 3852.174
661.120, 4482.131
662.422, 5177.611
663.725, 6517.908
665.027, 7918.387
666.329, 10188.988
667.630, 13433.651
668.932, 17448.186
670.233, 22328.361
671.534, 27032.648
672.835, 31003.043
674.136, 31483.256
675.436, 30504.469
676.737, 25534.564
678.036, 20955.912
679.336, 16486.188
680.636, 12716.192
681.935, 9818.920
683.234, 7718.821
684.533, 6049.033
685.832, 4878.889
687.130, 4078.945
688.428, 3318.774
689.726, 2878.568
691.024, 2448.409
692.322, 2118.161
693.619, 1917.892
694.916, 1567.601
696.213, 1517.291
697.510, 1296.958
698.806, 1134.605
700.102, 963.231
701.398, 928.836
702.694, 774.422
703.990, 721.986
705.285, 558.510
706.580, 550.034
707.875, 529.516
709.170, 520.999
710.464, 570.253
711.758, 405.695
713.052, 566.119
714.346, 369.521
715.640, 440.403
716.933, 474.616
718.226, 233.268
719.519, 370.301
720.812, 104.224
722.105, 247.028
723.397, 172.802
724.689, 203.864
725.981, 236.115
727.272, 287.896
728.564, 163.565
729.855, 318.623
731.146, 182.370
732.437, 373.249
733.727, 304.230
735.017, 468.963
736.308, 423.791
737.597, 455.576
738.887, 570.621
740.176, 696.649
741.466, 703.566
742.755, 777.653
744.043, 834.629
745.332, 973.348
746.620, 1221.919
747.908, 1420.537
749.196, 1668.749
750.484, 1586.934
751.771, 1435.309
753.059, 1321.011
754.346, 965.906
755.633, 800.307
756.919, 575.276
758.206, 544.179
759.492, 379.089
760.778, 323.437
762.063, 304.649
763.349, 299.936
764.634, 220.014
765.919, 191.488
767.204, 218.820
768.489, 218.960
769.773, 117.578
771.057, 198.086
772.341, 179.528
773.625, 138.857
774.909, 189.516
776.192, 32.835
777.475, 105.778
778.758, 58.615
780.041, 62.939
781.323, 76.514
782.605, 80.023
783.887, 94.407
785.169, 10.173
786.451, 41.224
787.732, 62.390
789.013, 23.052
790.294, 8.258
791.575, 13.552
792.856, 29.166
794.136, 0.084
795.416, 83.316
796.696, 77.461
797.976, 124.705
799.255, 21.863
800.534, 42.992
801.813, 6.115
803.092, 26.791
804.371, 50.274
805.649, 20.339
806.927, 14.399
808.205, 32.337
809.483, 57.482
810.760, 28.577
812.037, 8.366
813.315, 9.324
814.591, 142.703
815.868, 83.276
817.144, 88.688
818.421, 39.644
819.697, 4.590
820.972, 73.478
822.248, 72.232
823.523, 88.246
824.798, 69.925
826.073, 23.858
827.348, 61.632
828.623, 20.604
829.897, 77.141
831.171, 25.122
832.445, 22.594
833.718, 80.299
834.992, 52.002
836.265, 155.665
837.538, 13.325
838.811, 110.977
840.083, 38.623
841.356, 86.262
842.628, 123.894
843.900, 71.521
845.171, 239.155
846.443, 296.784
847.714, 174.407
848.985, 312.028
850.256, 169.644
851.527, 207.256
852.797, 264.864
854.067, 262.469
855.337, 320.077
856.607, 317.691
857.876, 375.307
859.146, 512.917
860.415, 530.525
861.684, 578.134
862.953, 455.762
864.221, 493.393
865.489, 561.035
866.757, 368.676
868.025, 366.314
869.293, 343.953
870.560, 371.591
871.828, 359.250
873.095, 216.920
874.361, 364.221
875.628, 231.892
876.894, 469.485
878.160, 297.153
879.426, 304.827
880.692, 432.501
881.958, 220.071
883.223, 267.743
884.488, 225.396
885.753, 373.072
887.018, 300.748
888.282, 318.427
889.546, 316.106
890.810, 433.788
892.074, 421.469
893.338, 419.166
894.601, 516.861
895.864, 394.583
897.127, 402.329
898.390, 560.075
899.652, 367.854
900.915, 565.656
902.177, 523.460
903.439, 531.305
904.700, 719.152
905.962, 497.043
907.223, 604.950
908.484, 612.876
909.745, 770.860
911.006, 878.867
912.266, 786.895
913.526, 904.941
914.786, 943.011
916.046, 1101.111
917.306, 979.221
918.565, 1197.352
919.824, 1375.511
921.083, 1763.671
922.342, 1941.764
923.600, 2320.402
924.859, 2698.104
926.117, 3106.273
927.375, 3544.445
928.632, 4039.732
929.890, 4387.793
931.147, 4411.508
932.404, 4159.396
933.661, 3682.031
934.918, 3134.468
936.174, 2602.499
937.430, 2239.365
938.686, 1787.178
939.942, 1830.814
941.198, 1656.943
942.453, 1744.625
943.708, 1712.329
944.963, 1828.150
946.218, 1905.669
947.472, 1863.673
948.727, 1856.539
949.981, 1824.705
951.235, 1502.464
952.488, 1367.579
953.742, 1115.280
954.995, 1121.472
956.248, 1039.365
957.501, 877.140
958.754, 784.893
960.006, 822.723
961.258, 577.132
962.510, 704.952
963.762, 472.290
965.014, 469.597
966.265, 467.763
967.516, 510.688
968.767, 508.774
970.018, 416.663
971.269, 434.407
972.519, 468.067
973.769, 351.836
975.019, 309.940
976.269, 423.916
977.518, 251.758
978.767, 489.763
980.017, 326.743
981.265, 374.820
982.514, 441.627
983.762, 289.482
985.011, 427.767
986.259, 493.242
987.507, 411.407
988.754, 519.807
990.002, 357.972
991.249, 536.311
992.496, 474.494
993.743, 392.662
994.989, 634.172
996.236, 602.342
997.482, 791.025
998.728, 799.854
999.974, 1058.113
1001.219, 1386.974
1002.464, 1465.475
1003.710, 1394.201
1004.954, 1354.366
1006.199, 1284.765
1007.444, 1384.137
1008.688, 1562.598
1009.932, 1531.494
1011.176, 1650.508
1012.420, 1674.538
1013.663, 1794.079
1014.906, 2066.080
1016.149, 2314.639
1017.392, 2433.426
1018.635, 2962.268
1019.877, 3301.194
1021.120, 3854.417
1022.362, 4535.395
1023.603, 5603.798
1024.845, 6653.076
1026.086, 7851.428
1027.328, 8850.046
1028.569, 9469.243
1029.809, 9257.890
1031.050, 8666.302
1032.290, 7124.852
1033.530, 6103.758
1034.770, 4852.779
1036.010, 4021.974
1037.250, 3390.666
1038.489, 2999.816
1039.728, 2678.732
1040.967, 2577.516
1042.206, 2249.826
1043.444, 2288.465
1044.683, 2363.184
1045.921, 2247.553
1047.159, 2596.068
1048.396, 2622.232
1049.634, 2885.538
1050.871, 3454.056
1052.108, 3831.723
1053.345, 4350.526
1054.582, 5015.660
1055.818, 5454.061
1057.054, 6232.559
1058.290, 6220.489
1059.526, 6369.012
1060.762, 5857.945
1061.997, 5187.500
1063.232, 4906.424
1064.467, 4422.058
1065.702, 4431.437
1066.937, 4269.747
1068.171, 4101.307
1069.405, 3859.387
1070.639, 3517.234
1071.873, 2915.903
1073.107, 2704.392
1074.340, 2232.556
1075.573, 2031.099
1076.806, 1868.932
1078.039, 1607.561
1079.272, 1646.667
1080.504, 1684.855
1081.736, 1793.361
1082.968, 2011.428
1084.200, 2729.612
1085.431, 3417.473
1086.663, 3175.247
1087.894, 2143.008
1089.125, 1370.801
1090.355, 1048.559
1091.586, 996.303
1092.816, 894.055
1094.046, 661.777
1095.276, 689.485
1096.506, 627.177
1097.735, 615.712
1098.965, 503.391
1100.194, 511.053
1101.423, 529.262
1102.651, 447.228
1103.880, 354.860
1105.108, 443.237
1106.336, 580.833
1107.564, 398.472
1108.792, 446.035
1110.019, 353.594
1111.246, 501.135
1112.473, 438.657
1113.700, 306.286
1114.927, 473.771
1116.153, 291.257
1117.380, 289.581
1118.606, 467.024
1119.831, 284.448
1121.057, 431.920
1122.283, 449.338
1123.508, 296.731
1124.733, 414.120
1125.958, 261.486
1127.182, 238.831
1128.407, 306.155
1129.631, 303.456
1130.855, 250.738
1132.079, 147.997
1133.302, 165.229
1134.526, 252.448
1135.749, 59.789
1136.972, 276.954
1138.195, 104.904
1139.417, 192.180
1140.640, 209.834
1141.862, 42.623
1143.084, 214.498
1144.305, 82.699
1145.527, 49.713
1146.748, 186.693
1147.970, 43.680
1149.191, 130.596
1150.411, 77.771
1151.632, 15.374
1152.852, 18.551
1154.072, 1.390
1155.292, 146.207
1156.512, 42.964
1157.732, 29.729
1158.951, 73.605
1160.170, 1.548
1161.389, 40.212
1162.608, 126.331
1163.826, 73.594
1165.045, 60.035
1166.263, 46.421
1167.481, 57.175
1168.699, 20.979
1169.916, 165.334
1171.134, 11.428
1172.351, 177.438
1173.568, 113.409
1174.784, 19.309
1176.001, 105.169
1177.217, 160.981
1178.433, 126.764
1179.649, 52.516
1180.865, 38.560
1182.081, 21.688
1183.296, 90.283
1184.511, 25.895
1185.726, 51.473
1186.941, 67.401
1188.155, 36.833
1189.370, 98.919
1190.584, 74.482
1191.798, 68.666
1193.011, 126.711
1194.225, 96.531
1195.438, 50.696
1196.651, 124.764
1197.864, 119.732
1199.077, 65.484
1200.290, 78.999
1201.502, 145.981
1202.714, 120.930
1203.926, 122.986
1205.138, 111.857
1206.349, 46.979
1207.561, 13.869
1208.772, 48.612
1209.983, 84.664
1211.194, 20.528
1212.404, 155.122
1213.614, 19.451
1214.825, 205.046
1216.034, 259.984
1217.244, 74.439
1218.454, 98.853
1219.663, 173.602
1220.872, 94.701
1222.081, 258.975
1223.290, 83.520
1224.498, 38.062
1225.707, 172.217
1226.915, 96.639
1228.123, 200.725
1229.331, 175.232
1230.538, 249.258
1231.746, 343.254
1232.953, 328.029
1234.160, 261.621
1235.366, 305.519
1236.573, 379.496
1237.779, 263.308
1238.986, 307.065
1240.192, 270.781
1241.397, 404.459
1242.603, 88.099
1243.808, 271.684
1245.013, 315.230
1246.218, 138.722
1247.423, 192.118
1248.628, 415.463
1249.832, 98.762
1251.036, 362.021
1252.240, 255.100
1253.444, 449.112
1254.648, 472.090
1255.851, 335.016
1257.054, 277.884
1258.257, 240.703
1259.460, 323.510
1260.663, 456.208
1261.865, 88.852
1263.067, 381.654
1264.269, 444.180
1265.471, 256.648
1266.673, 359.058
1267.874, 431.412
1269.075, 473.673
1270.276, 495.877
1271.477, 428.024
1272.678, 380.116
1273.878, 362.139
1275.078, 464.105
1276.278, 356.042
1277.478, 357.722
1278.678, 289.422
1279.877, 230.286
1281.077, 282.859
1282.276, 94.080
1283.475, 229.006
1284.673, 130.845
1285.872, 155.554
1287.070, 249.975
1288.268, 64.055
1289.466, 266.464
1290.664, 387.849
1291.861, 261.716
1293.058, 359.364
1294.255, 188.472
1295.452, 292.049
1296.649, 355.081
1297.846, 160.812
1299.042, 83.704
1300.238, 247.326
1301.434, 239.862
1302.630, 273.330
1303.825, 225.581
1305.020, 247.774
1306.216, 369.646
1307.411, 97.726
1308.605, 492.841
1309.800, 288.277
1310.994, 205.222
1312.188, 425.882
1313.382, 169.045
1314.576, 300.987
1315.770, 450.321
1316.963, 289.765
1318.156, 310.912
1319.349, 370.954
1320.542, 218.146
1321.735, 359.403
1322.927, 260.312
1324.119, 111.439
1325.311, 480.490
1326.503, 90.891
1327.695, 231.862
1328.886, 293.618
1330.077, 95.384
1331.268, 127.129
1332.459, 118.776
1333.650, 10.401
1334.840, 80.640
1336.030, 171.246
1337.220, 2.132
1338.410, 52.224
1339.600, 113.389
1340.789, 94.594
1341.979, 145.532
1343.168, 66.623
1344.357, 246.141
1345.545, 227.010
1346.734, 7.918
1347.922, 278.776
1349.110, 99.586
1350.298, 9.651
1351.486, 261.066
1352.674, 8.550
1353.861, 50.455
1355.048, 199.517
1356.235, 18.783
1357.422, 256.532
1358.608, 56.577
1359.795, 156.029
1360.981, 156.040
1362.167, 63.202
1363.353, 87.225
1364.538, 292.153
1365.724, 81.628
1366.909, 69.393
1368.094, 178.985
1369.279, 78.775
1370.463, 269.208
1371.648, 49.891
1372.832, 270.735
1374.016, 321.604
1375.200, 141.542
1376.384, 51.223
1377.567, 320.873
1378.750, 119.965
1379.933, 335.543
1381.116, 471.076
1382.299, 178.402
1383.481, 486.850
1384.664, 245.244
1385.846, 230.938
1387.028, 429.537
1388.210, 130.926
1389.391, 199.836
1390.572, 415.150
1391.754, 211.934
1392.935, 200.404
1394.115, 165.375
1395.296, 8.910
1396.476, 226.312
1397.656, 121.354
1398.837, 165.010
1400.016, 170.418
1401.196, 72.830
1402.375, 126.672
1403.555, 117.961
1404.734, 24.939
1405.912, 178.381
1407.091, 151.844
1408.270, 205.295
1409.448, 209.316
1410.626, 114.133
1411.804, 288.213
1412.982, 101.545
1414.159, 95.471
1415.336, 185.828
1416.514, 169.135
1417.690, 42.959
1418.867, 327.641
1420.044, 133.039
1421.220, 1.084
1422.396, 467.143
1423.572, 0.000
##END=

File: data/raw/raman/excellent_oriented/Actinolite__R040064-6__Raman__514__90__ccw__Raman_Data_Processed__1528.txt
##NAMES=Actinolite
##RRUFFID=R040064
##IDEAL CHEMISTRY=Ca_2_(Mg_4.5-2.5_Fe^2+^_0.5-2.5_)Si_8_O_22_(OH)_2_
##LOCALITY=Ehime Perfecture, Uma Gun, Japan
##OWNER=RRUFF
##SOURCE=University of Arizona Mineral Museum
##DESCRIPTION=Aggregate of green acicular crystals associated with chlorite
##STATUS=The identification of this mineral has been confirmed by X-ray diffraction and chemical analysis
##URL=rruff.info/R040064
##MEASURED CHEMISTRY=(Ca_0.95_Na_0.04_Mn_0.01_)_2_(Mg_0.88_Fe_0.12_)_5_(Si_0.98_Al_0.02_)_8_O_22_(OH)_2_
##PIN_ID=M00235
##ORIENTATION=Laser parallel to b* (0 1 0). Fiducial mark perpendicular to laser is parallel to -c [0 0 -1]
109.292, 0.000
110.678, 88.395
112.063, 98.671
113.448, 112.905
114.833, 378.961
116.218, 527.556
117.602, 838.999
118.987, 993.172
120.371, 1272.729
121.755, 1560.850
123.138, 1952.407
124.522, 2140.408
125.905, 2136.743
127.288, 1997.215
128.671, 1546.970
130.053, 1109.225
131.436, 843.958
132.818, 482.312
134.200, 349.130
135.582, 159.291
136.963, 128.706
138.345, 92.307
139.726, 16.954
141.107, 21.116
142.488, 16.206
143.868, 5.753
145.248, 52.257
146.629, 21.251
148.008, 8.240
149.388, 9.099
150.768, 68.023
152.147, 223.734
153.526, 520.392
154.905, 1042.919
156.284, 2124.134
157.662, 3510.071
159.040, 6072.757
160.418, 10216.207
161.796, 13562.442
163.174, 14898.475
164.551, 11984.327
165.929, 8290.008
167.306, 5371.532
168.683, 3686.920
170.059, 2950.186
171.436, 2635.335
172.812, 2847.378
174.188, 3468.318
175.564, 5056.159
176.939, 6995.906
178.315, 10315.562
179.690, 14170.128
181.065, 16694.613
182.440, 17259.012
183.814, 14003.339
185.188, 10227.585
186.563, 7031.758
187.937, 4777.311
189.310, 3398.205
190.684, 2544.770
192.057, 1985.597
193.430, 1678.190
194.803, 1471.153
196.176, 1302.166
197.549, 1194.375
198.921, 1295.292
200.293, 1065.499
201.665, 1212.811
203.037, 1065.199
204.408, 1217.685
205.779, 1220.219
207.150, 1270.761
208.521, 1442.248
209.892, 1611.694
211.262, 1948.101
212.633, 2243.488
214.003, 2611.896
215.373, 3349.406
216.742, 4114.854
218.112, 5395.312
219.481, 6983.774
220.850, 9680.245
222.219, 12552.716
223.588, 15885.232
224.956, 18597.801
226.324, 18590.439
227.692, 17093.146
229.060, 13685.898
230.428, 10508.656
231.795, 7611.409
233.162, 5472.155
234.529, 4001.882
235.896, 2898.586
237.263, 2166.263
238.629, 1638.913
239.995, 1223.533
241.361, 993.127
242.727, 670.693
244.093, 608.233
245.458, 554.746
246.823, 566.232
248.188, 626.693
249.553, 786.127
250.917, 928.537
252.282, 1003.921
253.646, 1064.279
255.010, 921.613
256.374, 813.921
257.737, 644.206
259.101, 498.465
260.464, 422.702
261.827, 326.917
263.189, 325.109
264.552, 210.276
265.914, 161.112
267.276, 163.538
268.638, 20.633
270.000, 48.700
271.362, 33.271
272.723, 67.307
274.084, 76.459
275.445, 60.432
276.806, 55.405
278.166, 55.294
279.526, 60.630
280.887, 44.941
282.246, 34.417
283.606, 15.898
284.966, 47.727
286.325, 138.650
287.684, 182.519
289.043, 324.021
290.402, 451.497
291.760, 594.685
293.118, 710.419
294.477, 763.786
295.834, 802.530
297.192, 890.799
298.550, 1053.470
299.907, 1158.627
301.264, 1541.147
302.621, 1898.587
303.978, 2137.500
305.334, 2134.883
306.690, 2113.935
308.046, 1845.372
309.402, 1502.318
310.758, 1138.196
312.113, 849.724
313.469, 647.164
314.824, 581.947
316.179, 411.276
317.533, 377.653
318.888, 363.936
320.242, 263.160
321.596, 303.360
322.950, 283.352
324.304, 327.256
325.657, 324.044
327.010, 451.624
328.363, 428.358
329.716, 582.078
331.069, 830.672
332.421, 1014.521
333.774, 1302.225
335.126, 1414.365
336.478, 1446.390
337.829, 1457.151
339.181, 1365.405
340.532, 1484.166
341.883, 1474.617
343.234, 1510.230
344.585, 1586.501
345.935, 1506.162
347.285, 1477.449
348.635, 1363.159
349.985, 1322.824
351.335, 1261.332
352.684, 1155.980
354.034, 1163.292
355.383, 1015.479
356.731, 1004.290
358.080, 780.112
359.429, 697.658
360.777, 624.267
362.125, 512.709
363.473, 554.089
364.820, 507.434
366.168, 566.766
367.515, 597.085
368.862, 704.390
370.209, 934.681
371.556, 869.958
372.902, 1036.223
374.249, 1001.474
375.595, 863.711
376.940, 878.935
378.286, 759.145
379.632, 805.342
380.977, 718.524
382.322, 776.693
383.667, 784.848
385.012, 937.988
386.356, 1110.114
387.700, 1285.226
389.044, 1705.323
390.388, 2173.404
391.732, 2846.469
393.075, 3772.519
394.419, 4417.553
395.762, 4892.573
397.105, 4705.575
398.447, 4192.561
399.790, 3429.531
401.132, 2502.559
402.474, 1993.498
403.816, 1593.431
405.158, 1271.353
406.499, 1143.246
407.841, 984.326
409.182, 974.172
410.523, 1010.854
411.864, 1142.291
413.204, 1259.107
414.544, 1458.909
415.884, 1667.699
417.224, 1722.471
418.564, 1783.228
419.904, 1549.969
421.243, 1427.700
422.582, 1159.412
423.921, 918.108
425.260, 774.802
426.598, 574.223
427.937, 443.462
429.275, 398.662
430.613, 283.332
431.951, 285.600
433.288, 259.209
434.625, 257.792
435.963, 294.662
437.300, 344.500
438.636, 426.636
439.973, 396.714
441.309, 346.416
442.646, 229.063
443.981, 155.396
445.317, 85.795
446.653, 14.737
447.988, 9.485
449.323, 24.384
450.658, 14.352
451.993, 14.125
453.328, 41.936
454.662, 5.798
455.996, 13.309
457.331, 52.608
458.664, 11.582
459.998, 4.589
461.331, 12.374
462.665, 4.312
463.998, 23.227
465.330, 19.166
466.663, 79.021
467.996, 8.902
469.328, 4.765
470.660, 14.377
471.992, 28.459
473.323, 34.284
474.655, 57.096
475.986, 26.889
477.317, 16.658
478.648, 23.405
479.979, 26.134
481.309, 24.789
482.640, 62.475
483.970, 76.148
485.300, 96.802
486.629, 139.440
487.959, 96.062
489.288, 92.668
490.617, 116.256
491.946, 48.836
493.275, 77.402
494.603, 34.052
495.932, 5.456
497.260, 45.049
498.588, 21.593
499.916, 46.153
501.243, 41.758
502.571, 44.909
503.898, 24.079
505.225, 46.792
506.552, 9.536
507.878, 13.694
509.205, 15.907
510.531, 46.108
511.857, 8.290
513.183, 63.453
514.508, 57.599
515.834, 116.727
517.159, 83.844
518.484, 123.953
519.809, 95.065
521.133, 129.169
522.458, 140.263
523.782, 157.349
525.106, 162.424
526.430, 187.488
527.754, 199.344
529.077, 239.603
530.400, 237.641
531.723, 251.672
533.046, 283.691
534.369, 245.703
535.692, 264.702
537.014, 203.700
538.336, 204.687
539.658, 197.661
540.980, 157.624
542.301, 165.087
543.623, 134.517
544.944, 166.447
546.265, 165.364
547.585, 193.269
548.906, 152.163
550.226, 169.044
551.547, 139.913
552.867, 183.770
554.186, 157.615
555.506, 138.448
556.825, 153.269
558.145, 144.078
559.464, 103.875
560.783, 142.660
562.101, 117.433
563.420, 115.195
564.738, 153.945
566.056, 68.683
567.374, 112.407
568.692, 75.120
570.009, 56.820
571.326, 139.507
572.643, 136.182
573.960, 110.846
575.277, 346.499
576.594, 207.600
577.910, 342.770
579.226, 107.388
580.542, 126.996
581.858, 143.593
583.173, 103.178
584.489, 138.752
585.804, 95.316
587.119, 125.872
588.434, 110.417
589.748, 111.961
591.063, 104.500
592.377, 74.050
593.691, 112.619
595.005, 106.209
596.318, 91.819
597.632, 109.446
598.945, 115.089
600.258, 123.752
601.571, 80.430
602.884, 101.931
604.196, 137.164
605.508, 110.969
606.821, 144.710
608.132, 198.592
609.444, 158.203
610.756, 185.831
612.067, 217.719
613.378, 244.880
614.689, 231.654
616.000, 299.935
617.311, 330.752
618.621, 289.014
619.931, 400.772
621.241, 330.441
622.551, 409.288
623.861, 494.098
625.170, 451.231
626.479, 539.062
627.788, 528.759
629.097, 571.466
630.406, 664.148
631.714, 653.073
633.023, 784.178
634.331, 761.044
635.639, 861.823
636.946, 958.773
638.254, 938.905
639.561, 1103.842
640.868, 1163.315
642.175, 1342.720
643.482, 1397.310
644.789, 1590.968
646.095, 1780.814
647.401, 1995.999
648.707, 2289.567
650.013, 2575.880
651.319, 2788.971
652.624, 3188.876
653.929, 3530.011
655.234, 3888.467
656.539, 4349.947
657.844, 4753.379
659.148, 5400.062
660.453, 5965.339
661.757, 6980.620
663.061, 7895.049
664.364, 9492.607
665.668, 11760.822
666.971, 14090.599
668.274, 18398.502
669.577, 23556.676
670.880, 30444.713
672.183, 39322.656
673.485, 47261.512
674.787, 52751.582
676.089, 52973.371
677.391, 47773.008
678.693, 39711.703
679.994, 30641.295
681.296, 23559.590
682.597, 17648.523
683.898, 13679.331
685.198, 10687.637
686.499, 8245.906
687.799, 6834.273
689.099, 5573.530
690.399, 4718.896
691.699, 4143.143
692.998, 3469.064
694.298, 3122.299
695.597, 2675.710
696.896, 2309.934
698.195, 2092.152
699.493, 1812.138
700.792, 1716.345
702.090, 1481.546
703.388, 1280.743
704.686, 1257.934
705.984, 1094.119
707.281, 1054.299
708.578, 948.475
709.876, 826.645
711.172, 865.810
712.469, 713.970
713.766, 712.125
715.062, 659.275
716.358, 663.348
717.654, 578.489
718.950, 517.616
720.246, 512.734
721.541, 499.860
722.836, 490.781
724.131, 472.884
725.426, 422.829
726.721, 382.698
728.015, 434.802
729.310, 401.903
730.604, 422.996
731.898, 370.088
733.191, 344.176
734.485, 340.261
735.778, 303.338
737.071, 326.415
738.364, 344.489
739.657, 318.548
740.950, 335.615
742.242, 317.641
743.535, 347.701
744.827, 386.757
746.118, 414.810
747.410, 440.861
748.702, 451.798
749.993, 517.842
751.284, 574.882
752.575, 589.893
753.866, 587.926
755.156, 519.955
756.447, 574.981
757.737, 457.941
759.027, 341.960
760.316, 317.978
761.606, 263.995
762.896, 201.012
764.185, 186.030
765.474, 177.054
766.763, 154.083
768.051, 107.126
769.340, 147.172
770.628, 29.219
771.916, 58.281
773.204, 66.349
774.492, 41.420
775.780, 80.492
777.067, 69.564
778.354, 42.637
779.641, 57.711
780.928, 11.783
782.215, 32.855
783.501, 90.928
784.787, 8.993
786.073, 57.078
787.359, 15.149
788.645, 38.219
789.930, 42.289
791.216, 14.640
792.501, 0.800
793.786, 12.478
795.071, 20.466
796.355, 0.423
797.640, 2.385
798.924, 0.352
800.208, 7.324
801.492, 18.695
802.775, 35.287
804.059, 19.291
805.342, 22.692
806.625, 0.326
807.908, 37.337
809.191, 22.368
810.474, 63.400
811.756, 5.460
813.038, 22.512
814.320, 35.566
815.602, 24.373
816.884, 55.681
818.165, 1.752
819.446, 3.823
820.727, 30.897
822.008, 24.011
823.289, 4.081
824.569, 6.823
825.850, 37.727
827.130, 8.368
828.410, 31.472
829.690, 56.593
830.969, 23.747
832.249, 4.915
833.528, 20.089
834.807, 36.723
836.086, 8.465
837.364, 40.661
838.643, 12.119
839.921, 28.898
841.199, 17.324
842.477, 38.443
843.755, 17.791
845.033, 37.964
846.310, 44.282
847.587, 24.448
848.864, 0.823
850.141, 49.903
851.418, 49.628
852.694, 12.647
853.971, 45.070
855.247, 48.787
856.523, 56.503
857.798, 29.219
859.074, 46.935
860.349, 59.651
861.624, 42.366
862.899, 71.082
864.174, 103.798
865.449, 106.513
866.723, 102.250
867.998, 88.946
869.272, 76.670
870.545, 24.395
871.819, 34.126
873.093, 24.498
874.366, 34.537
875.639, 37.327
876.912, 65.063
878.185, 77.800
879.458, 56.546
880.730, 203.295
882.002, 63.050
883.274, 115.821
884.546, 215.594
885.818, 155.378
887.090, 174.165
888.361, 158.952
889.632, 234.760
890.903, 242.568
892.174, 224.378
893.444, 269.190
894.715, 258.003
895.985, 312.821
897.255, 367.639
898.525, 353.460
899.795, 375.285
901.064, 371.113
902.334, 379.943
903.603, 433.779
904.872, 484.623
906.140, 544.469
907.409, 563.315
908.677, 584.164
909.946, 698.021
911.214, 702.880
912.482, 824.748
913.749, 964.627
915.017, 910.509
916.284, 1092.408
917.551, 1253.310
918.818, 1400.215
920.085, 1535.122
921.352, 1764.031
922.618, 2047.943
923.884, 2395.810
925.150, 2763.724
926.416, 3362.643
927.682, 3988.568
928.947, 4827.494
930.213, 5577.433
931.478, 6460.373
932.743, 6764.315
934.008, 6796.148
935.272, 6280.073
936.537, 5504.021
937.801, 4587.170
939.065, 3855.120
940.329, 3134.985
941.593, 2544.939
942.856, 2310.893
944.119, 1925.739
945.383, 1862.426
946.646, 1709.298
947.908, 1677.811
949.171, 1680.446
950.433, 1643.984
951.696, 1492.631
952.958, 1439.907
954.220, 1274.835
955.481, 1201.478
956.743, 1083.092
958.004, 989.053
959.265, 943.735
960.526, 872.276
961.787, 783.735
963.048, 787.651
964.308, 685.081
965.569, 650.549
966.829, 611.234
968.089, 595.235
969.348, 559.673
970.608, 516.333
971.867, 578.890
973.126, 546.907
974.385, 463.928
975.644, 524.491
976.903, 452.450
978.161, 435.488
979.420, 503.841
980.678, 427.875
981.936, 478.345
983.193, 480.851
984.451, 345.428
985.708, 417.170
986.966, 352.232
988.223, 380.646
989.479, 459.189
990.736, 332.229
991.993, 384.306
993.249, 386.281
994.505, 423.365
995.761, 383.339
997.017, 378.432
998.272, 443.849
999.528, 357.951
1000.783, 415.875
1002.038, 415.986
1003.293, 450.100
1004.548, 470.446
1005.802, 481.571
1007.057, 513.699
1008.311, 532.188
1009.565, 527.967
1010.818, 600.106
1012.072, 623.251
1013.326, 700.405
1014.579, 657.559
1015.832, 753.717
1017.085, 768.950
1018.338, 826.135
1019.590, 875.042
1020.842, 915.234
1022.095, 936.786
1023.347, 999.135
1024.599, 1071.385
1025.850, 1189.698
1027.102, 1200.071
1028.353, 1356.296
1029.604, 1385.276
1030.855, 1504.631
1032.106, 1638.171
1033.356, 1769.791
1034.607, 1763.264
1035.857, 1787.076
1037.107, 1841.475
1038.357, 1947.813
1039.607, 2064.987
1040.856, 2159.769
1042.106, 2417.123
1043.355, 2690.546
1044.604, 2986.872
1045.852, 3404.741
1047.101, 3873.129
1048.350, 4363.501
1049.598, 5154.476
1050.846, 5824.973
1052.094, 7279.479
1053.342, 8678.806
1054.589, 10448.277
1055.837, 12866.780
1057.084, 15645.104
1058.331, 18283.475
1059.578, 20953.244
1060.824, 23001.541
1062.071, 23391.668
1063.317, 21452.252
1064.563, 18840.531
1065.809, 15552.730
1067.055, 12451.238
1068.301, 10359.818
1069.546, 8528.338
1070.791, 7096.846
1072.036, 5895.324
1073.281, 4894.843
1074.526, 4045.156
1075.771, 3497.909
1077.015, 2895.322
1078.259, 2456.599
1079.503, 2148.446
1080.747, 1881.724
1081.991, 1631.001
1083.234, 1541.466
1084.478, 1311.742
1085.721, 1181.315
1086.964, 1138.844
1088.206, 999.166
1089.449, 1002.606
1090.691, 876.924
1091.934, 775.213
1093.176, 740.414
1094.418, 689.715
1095.659, 591.267
1096.901, 606.859
1098.142, 589.214
1099.384, 559.976
1100.625, 518.454
1101.865, 465.811
1103.106, 501.668
1104.347, 473.047
1105.587, 400.502
1106.827, 425.994
1108.067, 372.313
1109.307, 392.880
1110.546, 379.208
1111.786, 345.606
1113.025, 334.089
1114.264, 309.928
1115.503, 285.821
1116.742, 275.504
1117.980, 278.948
1119.219, 281.439
1120.457, 266.376
1121.695, 207.187
1122.933, 230.583
1124.171, 216.071
1125.408, 177.576
1126.645, 201.004
1127.883, 119.505
1129.120, 191.991
1130.356, 144.700
1131.593, 101.111
1132.829, 202.769
1134.066, 153.182
1135.302, 139.598
1136.538, 133.191
1137.773, 75.602
1139.009, 163.310
1140.244, 158.843
1141.480, 27.254
1142.715, 146.862
1143.950, 55.616
1145.184, 46.024
1146.419, 130.861
1147.653, 69.380
1148.887, 64.837
1150.121, 50.612
1151.355, 100.023
1152.589, 100.686
1153.822, 66.487
1155.056, 80.963
1156.289, 32.344
1157.522, 30.719
1158.755, 101.090
1159.987, 39.026
1161.220, 29.622
1162.452, 114.205
1163.684, 51.811
1164.916, 16.166
1166.148, 67.205
1167.379, 29.443
1168.611, 93.863
1169.842, 21.869
1171.073, 10.441
1172.304, 35.714
1173.534, 22.045
1174.765, 9.302
1175.995, 59.951
1177.225, 26.638
1178.455, 18.580
1179.685, 18.970
1180.915, 51.780
1182.144, 0.373
1183.374, 38.305
1184.603, 14.807
1185.832, 31.019
1187.060, 67.589
1188.289, 75.458
1189.518, 30.612
1190.746, 15.697
1191.974, 39.717
1193.202, 5.170
1194.430, 26.826
1195.657, 31.812
1196.884, 6.095
1198.112, 3.865
1199.339, 2.853
1200.566, 10.951
1201.792, 13.033
1203.019, 7.246
1204.245, 51.132
1205.471, 40.011
1206.697, 16.888
1207.923, 60.957
1209.149, 22.131
1210.374, 29.152
1211.600, 91.627
1212.825, 54.493
1214.050, 13.233
1215.275, 3.947
1216.499, 10.898
1217.724, 14.748
1218.948, 22.425
1220.172, 13.367
1221.396, 63.021
1222.620, 1.843
1223.843, 8.490
1225.067, 75.117
1226.290, 31.029
1227.513, 89.698
1228.736, 78.253
1229.959, 29.991
1231.181, 86.598
1232.404, 8.351
1233.626, 16.253
1234.848, 66.822
1236.070, 44.252
1237.291, 74.090
1238.513, 108.643
1239.734, 0.929
1240.955, 91.677
1242.177, 24.102
1243.397, 16.775
1244.618, 73.176
1245.838, 8.560
1247.059, 45.146
1248.279, 74.502
1249.499, 10.007
1250.719, 70.319
1251.938, 54.635
1253.158, 3.566
1254.377, 115.726
1255.596, 30.008
1256.815, 97.558
1258.034, 74.821
1259.253, 51.073
1260.471, 91.473
1261.689, 126.703
1262.907, 20.256
1264.125, 72.510
1265.343, 64.707
1266.561, 99.266
1267.778, 93.439
1268.995, 90.399
1270.212, 78.062
1271.429, 74.196
1272.646, 92.417
1273.862, 74.896
1275.079, 78.993
1276.295, 30.567
1277.511, 109.635
1278.727, 44.689
1279.943, 105.835
1281.158, 124.822
1282.373, 60.798
1283.589, 111.909
1284.804, 35.856
1286.019, 76.953
1287.233, 109.081
1288.448, 58.987
1289.662, 29.878
1290.876, 161.755
1292.090, 22.619
1293.304, 81.629
1294.518, 95.466
1295.731, 28.290
1296.944, 105.255
1298.158, 44.049
1299.371, 25.913
1300.583, 87.882
1301.796, 172.634
1303.008, 295.403
1304.221, 140.129
1305.433, 17.843
1306.645, 54.757
1307.856, 56.435
1309.068, 50.104
1310.280, 108.773
1311.491, 52.656
1312.702, 106.949
1313.913, 132.799
1315.124, 25.648
1316.334, 103.549
1317.545, 127.907
1318.755, 95.355
1319.965, 138.729
1321.175, 28.032
1322.385, 71.471
1323.594, 162.144
1324.804, 53.430
1326.013, 156.520
1327.222, 107.629
1328.431, 64.762
1329.639, 181.542
1330.848, 79.669
1332.056, 34.846
1333.265, 185.644
1334.473, 74.874
1335.680, 88.986
1336.888, 187.020
1338.096, 78.137
1339.303, 143.695
1340.510, 130.721
1341.717, 74.751
1342.924, 179.165
1344.131, 93.112
1345.337, 40.966
1346.544, 126.994
1347.750, 19.853
1348.956, 157.666
1350.162, 172.852
1351.367, 45.767
1352.573, 170.266
1353.778, 82.285
1354.983, 58.401
1356.188, 219.049
1357.393, 70.990
1358.598, 127.996
1359.802, 127.679
1361.007, 34.276
1362.211, 55.919
1363.415, 140.663
1364.619, 28.328
1365.822, 184.941
1367.026, 51.956
1368.229, 85.312
1369.432, 148.998
1370.635, 33.068
1371.838, 53.295
1373.041, 113.080
1374.243, 45.858
1375.446, 74.441
1376.648, 37.207
1377.850, 9.664
1379.052, 75.151
1380.253, 38.963
1381.455, 13.588
1382.656, 71.257
1383.857, 23.423
1385.058, 52.355
1386.259, 127.010
1387.459, 32.197
1388.660, 136.342
1389.860, 111.727
1391.060, 42.545
1392.260, 134.345
1393.460, 58.522
1394.660, 104.681
1395.859, 198.761
1397.059, 0.835
1398.258, 127.133
1399.457, 99.973
1400.655, 27.095
1401.854, 199.301
1403.052, 105.242
1404.251, 56.219
1405.449, 189.876
1406.647, 18.685
1407.845, 83.745
1409.042, 160.577
1410.240, 14.119
1411.437, 122.878
1412.634, 121.433
1413.831, 77.275
1415.028, 163.126
1416.224, 71.666
1417.421, 14.910
1418.617, 161.745
1419.813, 1.834
1421.009, 137.022
1422.205, 159.427
1423.401, 58.983
1424.596, 135.727
1425.791, 122.302
1426.986, 50.807
1428.181, 173.603
1429.376, 46.837
1430.571, 36.417
1431.765, 185.763
1432.960, 93.777
1434.154, 138.239
1435.348, 173.769
1436.541, 48.218
1437.735, 127.633
1438.929, 126.158
1440.122, 49.344
1441.315, 142.340
1442.508, 66.540
1443.701, 37.990
1444.893, 159.314
1446.086, 79.763
1447.278, 90.996
1448.470, 214.370
1449.662, 35.532
1450.854, 239.781
1452.046, 193.965
1453.237, 84.333
1454.428, 198.496
1455.619, 185.980
1456.810, 98.925
1458.001, 287.582
1459.192, 73.920
1460.382, 166.839
1461.573, 253.261
1462.763, 134.251
1463.953, 123.364
1465.143, 193.714
1466.332, 90.059
1467.522, 196.763
1468.711, 178.683
1469.900, 55.169
1471.089, 264.266
1472.278, 113.558
1473.467, 103.877
1474.655, 248.502
1475.843, 69.405
1477.032, 186.936
1478.220, 272.400
1479.407, 102.317
1480.595, 186.800
1481.783, 175.616
1482.970, 86.433
1484.157, 193.220
1485.344, 168.486
1486.531, 52.703
1487.718, 269.098
1488.904, 67.043
1490.090, 114.490
1491.277, 225.236
1492.463, 19.662
1493.648, 172.977
1494.834, 248.396
1496.020, 56.810
1497.205, 208.364
1498.390, 103.872
1499.575, 98.355
1500.760, 233.800
1501.945, 76.691
1503.129, 79.319
1504.314, 233.200
1505.498, 47.188
1506.682, 196.193
1507.866, 249.264
1509.049, 23.366
1510.233, 192.088
1511.416, 186.272
1512.600, 12.146
1513.783, 267.540
1514.966, 109.624
1516.148, 101.224
1517.331, 248.003
1518.513, 104.974
1519.695, 122.980
1520.878, 270.564
1522.059, 43.677
1523.241, 240.900
1524.423, 206.959
1525.604, 1.014
1526.785, 185.328
1527.967, 137.783
1529.147, 0.655
1530.328, 227.827
1531.509, 0.000
##END=
