Repository: EleMANtr0/pytorch_GNN

It is a project im currently working on using pytorch and pytorch_geometric. python version 3.12

All data processing, training models and getting results are in directory processing
Project consists of making dataset (creating graphs, assigning features to nodes and on graph level, putting raman spectras respectively.
This part was contributed and modified from https://github.com/gordondowns/cs224w-project.git), building model structures, training,
saving models, saving charts and saving predictions in ordered way.

File: data/raw/raman/excellent_unoriented/Actinolite__R060041__Raman__532__0__unoriented__Raman_Data_Processed__26867.txt
##NAMES=Actinolite
##RRUFFID=R060041
##IDEAL CHEMISTRY=Ca_2_(Mg_4.5-2.5_Fe^2+^_0.5-2.5_)Si_8_O_22_(OH)_2_
##LOCALITY=Prince of Wales Island, Alaska, USA
##OWNER=RRUFF
##SOURCE=University of Arizona Mineral Museum
##DESCRIPTION=Green acicular crystals forming parallel groups in cylindrical or bladed forms
##STATUS=The identification of this mineral has been confirmed by X-ray diffraction and chemical analysis
##URL=rruff.info/R060041
##MEASURED CHEMISTRY=(Ca_0.97_Na_0.03_)_2_(Mg_0.65_Fe^2+^_0.29_Fe^3+^_0.04_Al_0.01_Mn_0.01_)_5_(Si_0.98_Al_0.02_)_8_O_22_(OH)_2_
141.4444, 0.0000000E+00
141.9265, 0.1002810
142.4086, 7.2371997E-02
142.8907, 9.4558999E-02
143.3728, 0.5100250
143.8550, 1.157562
144.3371, 1.745636
144.8192, 2.153809
145.3013, 2.560333
145.7834, 3.199371
146.2655, 4.082138
146.7477, 5.174118
147.2298, 6.514603
147.7119, 8.210129
148.1940, 9.825302
148.6761, 11.26999
149.1582, 12.65355
149.6404, 14.14301
150.1225, 15.69443
150.6046, 17.40395
151.0867, 19.32928
151.5688, 22.17719
152.0509, 24.21510
152.5331, 25.33423
153.0152, 25.65387
153.4973, 25.46930
153.9794, 24.82202
154.4615, 23.65131
154.9436, 21.89658
155.4258, 18.64287
155.9079, 15.88585
156.3900, 13.89345
156.8721, 12.58043
157.3542, 11.48378
157.8363, 10.69360
158.3185, 10.00311
158.8006, 9.282013
159.2827, 8.231964
159.7648, 7.436401
160.2469, 7.070709
160.7290, 7.112350
161.2112, 7.343094
161.6933, 7.839355
162.1754, 8.430389
162.6575, 8.973495
163.1396, 9.367233
163.6217, 9.778351
164.1039, 10.30116
164.5860, 10.93713
165.0681, 11.70677
165.5502, 12.32205
166.0323, 12.99835
166.5145, 13.92859
166.9966, 15.17322
167.4787, 16.40433
167.9608, 17.41808
168.4429, 18.26553
168.9250, 19.40111
169.4071, 21.25749
169.8893, 23.56171
170.3714, 25.88734
170.8535, 27.89740
171.3356, 29.96454
171.8177, 32.38170
172.2998, 35.17587
172.7820, 38.27861
173.2641, 42.18674
173.7462, 46.38676
174.2283, 49.80766
174.7104, 52.17738
175.1925, 53.42224
175.6747, 53.49892
176.1568, 52.45889
176.6389, 50.08185
177.1210, 45.44417
177.6031, 39.11128
178.0852, 32.83617
178.5674, 27.27003
179.0495, 22.43221
179.5316, 18.30005
180.0137, 14.91467
180.4958, 12.08916
180.9779, 9.606461
181.4601, 7.454269
181.9422, 5.625443
182.4243, 4.143173
182.9064, 2.978210
183.3885, 2.070908
183.8706, 1.446152
184.3528, 1.006058
184.8349, 0.5997470
185.3170, 0.2332920
185.7991, 5.0156001E-02
186.2812, 0.1630860
186.7633, 0.1575320
187.2455, 0.2247470
187.7276, 0.4358670
188.2097, 0.6858520
188.6918, 0.7477420
189.1739, 0.6222840
189.6560, 0.4984130
190.1382, 0.5570370
190.6203, 0.7613070
191.1024, 0.8793330
191.5845, 0.8590550
192.0666, 0.7309420
192.5487, 0.5473180
193.0309, 0.3026580
193.5130, 4.4464000E-02
193.9951, 0.2003940
194.4772, 0.4333500
194.9593, 0.6267700
195.4414, 0.7184910
195.9236, 0.7956540
196.4057, 1.151138
196.8878, 1.801697
197.3699, 2.623428
197.8520, 3.574112
198.3341, 4.671463
198.8163, 5.633789
199.2984, 6.335098
199.7805, 6.865326
200.2626, 7.672470
200.7447, 8.802536
201.2268, 10.01331
201.7090, 11.03287
202.1911, 11.83134
202.6732, 12.75313
203.1553, 13.89151
203.6374, 15.20973
204.1195, 16.53639
204.6017, 17.88042
205.0838, 19.13470
205.5659, 20.20821
206.0480, 21.08646
206.5301, 22.04376
207.0122, 23.02197
207.4944, 24.01158
207.9765, 25.50926
208.4586, 27.79272
208.9407, 30.16617
209.4228, 31.77702
209.9049, 32.38156
210.3871, 33.07281
210.8692, 34.07690
211.3513, 35.38173
211.8334, 36.90320
212.3155, 38.65034
212.7976, 40.58868
213.2798, 42.75574
213.7619, 45.29910
214.2440, 47.65710
214.7261, 49.61169
215.2082, 51.12428
215.6903, 53.04549
216.1725, 55.64981
216.6546, 58.31334
217.1367, 60.30208
217.6188, 61.38756
218.1009, 62.29826
218.5830, 63.31854
219.0651, 64.48846
219.5473, 65.05666
220.0294, 65.01074
220.5115, 64.39023
220.9936, 63.18530
221.4757, 61.18741
221.9578, 59.04926
222.4400, 56.85742
222.9221, 54.57594
223.4042, 52.46243
223.8863, 50.46890
224.3684, 48.65424
224.8505, 47.11490
225.3327, 46.09497
225.8148, 44.86546
226.2969, 43.24046
226.7790, 41.16661
227.2611, 39.08047
227.7432, 36.90356
228.2254, 34.75537
228.7075, 32.76460
229.1896, 30.92595
229.6717, 29.23042
230.1538, 27.70113
230.6359, 26.36952
231.1181, 24.92664
231.6002, 23.28279
232.0823, 21.61067
232.5644, 20.09613
233.0465, 18.70364
233.5286, 17.50583
234.0108, 16.56555
234.4929, 15.90051
234.9750, 15.15118
235.4571, 14.21349
235.9392, 13.29979
236.4213, 12.65990
236.9035, 12.47914
237.3856, 12.23376
237.8677, 11.76859
238.3498, 11.05054
238.8319, 10.55008
239.3140, 10.40805
239.7962, 10.35474
240.2783, 10.07722
240.7604, 9.349838
241.2425, 8.829178
241.7246, 8.696045
242.2067, 8.973434
242.6889, 9.217346
243.1710, 9.560791
243.6531, 9.733566
244.1352, 9.416367
244.6173, 8.249420
245.0994, 7.298203
245.5816, 6.839645
246.0637, 6.883011
246.5458, 6.694931
247.0279, 6.162888
247.5100, 5.537369
247.9921, 5.043488
248.4743, 4.710358
248.9564, 4.431946
249.4385, 4.251251
249.9206, 4.169952
250.4027, 3.879349
250.8848, 3.237076
251.3670, 2.556641
251.8491, 2.102356
252.3312, 1.885742
252.8133, 1.845413
253.2954, 2.075714
253.7775, 2.543045
254.2597, 2.664139
254.7418, 2.267227
255.2239, 1.729538
255.7060, 1.336258
256.1881, 1.096237
256.6702, 0.9784850
257.1523, 1.026077
257.6345, 1.210556
258.1166, 1.298691
258.5987, 1.311157
259.0808, 1.195755
259.5629, 0.8619540
260.0450, 0.1705630
260.5272, 0.3450160
261.0093, 0.6189880
261.4914, 0.6651920
261.9735, 0.4811400
262.4556, 0.1304020
262.9377, 0.6268160
263.4199, 0.5327000
263.9020, 0.4629820
264.3841, 1.001190
264.8662, 0.7652890
265.3483, 1.9455001E-02
265.8304, 0.1864320
266.3126, 0.3503570
266.7947, 0.9930880
267.2768, 1.356842
267.7589, 1.381363
268.2410, 1.361542
268.7231, 1.310623
269.2053, 1.228333
269.6874, 1.103561
270.1695, 0.9132390
270.6516, 0.7361150
271.1337, 0.6463170
271.6158, 0.6864010
272.0980, 0.5602110
272.5801, 0.1699370
273.0622, 0.3138430
273.5443, 0.4236450
274.0264, 3.8376000E-02
274.5085, 0.2921600
274.9907, 0.2164310
275.4728, 0.3408360
275.9549, 0.5929410
276.4370, 0.4088290
276.9191, 7.1746998E-02
277.4012, 0.1738740
277.8834, 0.8130950
278.3655, 1.360672
278.8476, 1.472916
279.3297, 1.134048
279.8118, 0.9696660
280.2939, 0.9856410
280.7761, 1.175323
281.2582, 1.625214
281.7403, 2.373215
282.2224, 2.971512
282.7045, 3.190063
283.1866, 3.064621
283.6688, 3.010025
284.1509, 3.022156
284.6330, 3.111542
285.1151, 3.393082
285.5972, 3.863663
286.0793, 4.086990
286.5615, 3.758179
287.0436, 3.044937
287.5257, 2.765045
288.0078, 2.955521
288.4899, 3.372589
288.9720, 3.910400
289.4542, 4.534897
289.9363, 4.862167
290.4184, 4.654526
290.9005, 4.127060
291.3826, 3.900375
291.8647, 3.989777
292.3469, 4.145966
292.8290, 4.101364
293.3111, 3.916077
293.7932, 3.891068
294.2753, 4.179199
294.7574, 4.583618
295.2396, 4.747055
295.7217, 4.674118
296.2038, 4.403595
296.6859, 3.757813
297.1680, 2.927063
297.6501, 2.455322
298.1323, 2.523346
298.6144, 2.849380
299.0965, 3.088577
299.5786, 3.247314
300.0607, 3.345291
300.5428, 3.428040
301.0250, 3.457321
301.5071, 3.344711
301.9892, 3.048431
302.4713, 2.691681
302.9534, 2.359299
303.4355, 2.066803
303.9177, 1.858444
304.3998, 1.905334
304.8819, 1.995438
305.3640, 1.769562
305.8461, 1.132370
306.3282, 0.5601200
306.8104, 0.6102140
307.2925, 1.037888
307.7746, 1.331970
308.2567, 1.103256
308.7388, 0.7243650
309.2209, 0.5773320
309.7031, 0.6946410
310.1852, 0.7662350
310.6673, 0.4729310
311.1494, 2.4170000E-02
311.6315, 0.2828060
312.1136, 0.2638850
312.5958, 0.1216740
313.0779, 8.7280003E-03
313.5600, 0.1279750
314.0421, 0.3000340
314.5242, 0.6319120
315.0063, 0.9970400
315.4885, 1.269409
315.9706, 1.417801
316.4527, 1.457458
316.9348, 1.305252
317.4169, 1.016510
317.8990, 0.8233950
318.3812, 0.8851620
318.8633, 1.044312
319.3454, 1.191422
319.8275, 1.262573
320.3096, 1.450470
320.7917, 1.934021
321.2739, 2.548889
321.7560, 2.878281
322.2381, 2.589386
322.7202, 2.263107
323.2023, 2.206696
323.6844, 2.550705
324.1666, 2.764053
324.6487, 2.526672
325.1308, 2.156509
325.6129, 2.144653
326.0950, 2.937164
326.5771, 3.742111
327.0593, 4.364822
327.5414, 4.807999
328.0235, 5.026352
328.5056, 4.617538
328.9877, 4.136932
329.4698, 4.165756
329.9520, 5.377869
330.4341, 6.343582
330.9162, 6.701447
331.3983, 6.399933
331.8804, 6.381149
332.3625, 6.873260
332.8447, 7.456451
333.3268, 7.807709
333.8089, 7.705658
334.2910, 7.720276
334.7731, 7.945740
335.2552, 8.346085
335.7374, 8.704620
336.2195, 8.989899
336.7016, 9.287964
337.1837, 9.680542
337.6658, 10.24068
338.1479, 10.60945
338.6301, 10.67000
339.1122, 10.59451
339.5943, 10.81586
340.0764, 11.42271
340.5585, 12.02049
341.0406, 12.39709
341.5227, 12.53880
342.0049, 12.73149
342.4870, 12.97102
342.9691, 13.27225
343.4512, 13.67722
343.9333, 14.19841
344.4154, 14.69870
344.8976, 15.07532
345.3797, 15.38803
345.8618, 15.99692
346.3439, 16.96786
346.8260, 17.83908
347.3081, 18.00200
347.7903, 17.57561
348.2724, 17.38953
348.7545, 17.70840
349.2366, 18.33044
349.7187, 18.94200
350.2008, 19.54053
350.6830, 19.99153
351.1651, 20.02211
351.6472, 19.84201
352.1293, 19.97388
352.6114, 20.57288
353.0935, 21.31374
353.5757, 21.79071
354.0578, 22.08376
354.5399, 22.47845
355.0220, 23.19807
355.5041, 24.08096
355.9862, 24.94273
356.4684, 25.76151
356.9505, 26.53224
357.4326, 27.13264
357.9147, 27.69553
358.3968, 28.43340
358.8789, 29.65605
359.3611, 30.92380
359.8432, 31.89888
360.3253, 32.59067
360.8074, 33.28801
361.2895, 34.22354
361.7716, 35.20177
362.2538, 36.04366
362.7359, 36.67032
363.2180, 37.18849
363.7001, 37.72211
364.1822, 38.20648
364.6643, 38.38904
365.1465, 38.05656
365.6286, 37.51627
366.1107, 36.90973
366.5928, 36.18098
367.0749, 35.53908
367.5570, 35.20134
368.0392, 34.93907
368.5213, 34.35419
369.0034, 33.01416
369.4855, 31.72395
369.9676, 30.70836
370.4497, 30.02292
370.9319, 29.36366
371.4140, 28.82616
371.8961, 28.23961
372.3782, 27.37979
372.8603, 25.71268
373.3424, 24.71910
373.8246, 24.91591
374.3067, 26.10515
374.7888, 26.57976
375.2709, 25.92950
375.7530, 25.25046
376.2351, 25.36639
376.7173, 26.58907
377.1994, 27.27313
377.6815, 27.12500
378.1636, 26.56975
378.6457, 26.56857
379.1278, 27.18654
379.6100, 28.01433
380.0921, 28.89696
380.5742, 29.83325
381.0563, 30.89493
381.5384, 32.10832
382.0205, 33.33235
382.5027, 34.36661
382.9848, 35.23090
383.4669, 36.04819
383.9490, 36.96350
384.4311, 37.80846
384.9132, 38.08281
385.3954, 37.83778
385.8775, 37.61320
386.3596, 37.85506
386.8417, 38.39040
387.3238, 38.97984
387.8059, 39.74084
388.2881, 40.16736
388.7702, 39.40089
389.2523, 37.74355
389.7344, 36.16907
390.2165, 35.31224
390.6986, 34.59547
391.1808, 33.38919
391.6629, 31.57965
392.1450, 29.88911
392.6271, 28.89491
393.1092, 28.26015
393.5913, 27.55113
394.0735, 26.55754
394.5556, 25.51010
395.0377, 24.50171
395.5198, 23.52979
396.0019, 22.53079
396.4840, 21.29257
396.9662, 20.17125
397.4483, 19.40544
397.9304, 19.21097
398.4125, 19.11870
398.8946, 19.19830
399.3767, 19.31514
399.8589, 19.16049
400.3410, 18.12805
400.8231, 17.37286
401.3052, 17.35960
401.7873, 18.40327
402.2694, 18.93738
402.7516, 18.70729
403.2337, 18.16965
403.7158, 17.81409
404.1979, 17.69611
404.6800, 17.65697
405.1621, 17.72218
405.6443, 17.85849
406.1264, 17.78143
406.6085, 17.41924
407.0906, 17.03891
407.5727, 16.86180
408.0548, 16.90588
408.5370, 17.00731
409.0191, 17.15535
409.5012, 17.23750
409.9833, 17.07193
410.4654, 16.67969
410.9475, 16.09798
411.4297, 15.31271
411.9118, 14.34984
412.3939, 13.21544
412.8760, 11.90671
413.3581, 10.71326
413.8402, 9.871613
414.3224, 9.373718
414.8045, 9.226028
415.2866, 9.682922
415.7687, 10.18436
416.2508, 10.07219
416.7329, 9.430313
417.2151, 8.619934
417.6972, 7.582687
418.1793, 6.607574
418.6614, 5.998230
419.1435, 5.877335
419.6256, 5.829071
420.1078, 5.735199
420.5899, 5.542450
421.0720, 5.167542
421.5541, 4.253311
422.0362, 3.458084
422.5183, 3.061111
423.0005, 3.071167
423.4826, 3.192856
423.9647, 3.522888
424.4468, 3.840225
424.9289, 3.995331
425.4110, 3.689224
425.8932, 3.573975
426.3753, 3.778320
426.8574, 4.176697
427.3395, 4.488998
427.8216, 4.760635
428.3037, 4.867462
428.7859, 4.668930
429.2680, 4.055603
429.7501, 3.947464
430.2322, 4.595612
430.7143, 5.385681
431.1964, 5.552536
431.6786, 4.927292
432.1607, 4.598022
432.6428, 4.893158
433.1249, 5.562988
433.6070, 5.766388
434.0891, 5.471359
434.5713, 5.102509
435.0534, 5.016739
435.5355, 5.120148
436.0176, 4.908997
436.4997, 4.301834
436.9818, 3.573837
437.4640, 2.999359
437.9461, 2.565765
438.4282, 2.235016
438.9103, 2.109726
439.3924, 2.002960
439.8745, 1.609543
440.3566, 0.9708560
440.8387, 0.4043270
441.3209, 0.2313690
441.8030, 0.1833800
442.2851, 5.7723999E-02
442.7672, 0.7055360
443.2493, 1.225281
443.7314, 1.354980
444.2136, 1.160782
444.6957, 0.7573850
445.1778, 0.3707730
445.6599, 1.201721
446.1420, 1.129868
446.6241, 2.2675000E-02
447.1063, 0.7191620
447.5884, 0.5718380
448.0705, 0.1835940
448.5526, 4.0252998E-02
449.0347, 0.4216310
449.5168, 0.6639250
449.9990, 0.7510830
450.4811, 0.6763760
450.9632, 0.3717650
451.4453, 0.3826140
451.9274, 0.9516140
452.4095, 1.040573
452.8917, 0.6077120
453.3738, 0.2165830
453.8559, 0.1276400
454.3380, 0.4302370
454.8201, 0.7222440
455.3022, 1.002258
455.7844, 1.136536
456.2665, 1.062210
456.7486, 0.8581090
457.2307, 0.6790770
457.7128, 0.5246430
458.1949, 0.3758540
458.6771, 0.2525480
459.1592, 0.1215360
459.6413, 0.1259460
460.1234, 0.5177000
460.6055, 0.8393400
461.0876, 0.8553770
461.5698, 0.6801610
462.0519, 0.5075230
462.5340, 0.3884740
463.0161, 0.3129580
463.4982, 0.3660580
463.9803, 0.4892880
464.4625, 0.4248960
464.9446, 0.2843930
465.4267, 0.9624630
465.9088, 1.173203
466.3909, 0.7165220
466.8730, 0.2030790
467.3552, 0.3821870
467.8373, 0.9144590
468.3194, 1.230682
468.8015, 1.097321
469.2836, 1.016556
469.7657, 1.088974
470.2479, 1.292908
470.7300, 1.405136
471.2121, 1.315842
471.6942, 1.301712
472.1763, 1.637283
472.6584, 2.504547
473.1406, 2.679916
473.6227, 1.893433
474.1048, 0.8225400
474.5869, 0.5461580
475.0690, 1.078934
475.5511, 1.634567
476.0333, 1.979553
476.5154, 2.169418
476.9975, 2.326157
477.4796, 2.453354
477.9617, 2.603592
478.4438, 2.924042
478.9260, 3.271194
479.4081, 3.281509
479.8902, 2.795517
480.3723, 2.448242
480.8544, 3.100983
481.3365, 4.225067
481.8187, 4.909088
482.3008, 4.127686
482.7829, 3.365479
483.2650, 3.701157
483.7471, 4.966370
484.2292, 5.788757
484.7114, 5.414581
485.1935, 4.675446
485.6756, 4.017609
486.1577, 3.337433
486.6398, 3.048904
487.1219, 3.559952
487.6041, 4.351547
488.0862, 4.725006
488.5683, 4.350006
489.0504, 4.126541
489.5325, 4.324402
490.0146, 4.860275
490.4968, 5.013687
490.9789, 4.628693
491.4610, 4.261948
491.9431, 4.334854
492.4252, 4.856491
492.9073, 5.157486
493.3895, 5.164642
493.8716, 5.069016
494.3537, 5.063400
494.8358, 5.161942
495.3179, 5.464783
495.8000, 6.148132
496.2822, 6.931931
496.7643, 7.341461
497.2464, 7.432358
497.7285, 7.497482
498.2106, 7.741013
498.6927, 8.047836
499.1749, 8.267166
499.6570, 8.338852
500.1391, 8.521164
500.6212, 9.037888
501.1033, 9.665268
501.5854, 10.17030
502.0676, 10.47763
502.5497, 10.69910
503.0318, 10.86147
503.5139, 10.92874
503.9960, 10.94734
504.4781, 10.84595
504.9603, 10.72900
505.4424, 10.71881
505.9245, 10.86826
506.4066, 10.96292
506.8887, 10.90106
507.3708, 10.85063
507.8530, 11.05998
508.3351, 11.62076
508.8172, 11.96346
509.2993, 11.93216
509.7814, 11.67253
510.2635, 11.59938
510.7457, 11.70992
511.2278, 11.88522
511.7099, 12.06668
512.1920, 12.24086
512.6741, 12.40778
513.1563, 12.56885
513.6384, 12.65457
514.1205, 12.60741
514.6026, 12.46518
515.0847, 12.27336
515.5668, 12.06351
516.0490, 11.77032
516.5311, 11.12770
517.0132, 10.38565
517.4953, 10.05424
517.9774, 10.68793
518.4595, 11.40248
518.9417, 11.92163
519.4238, 12.23326
519.9059, 12.23814
520.3880, 11.40623
520.8701, 10.66455
521.3522, 10.56679
521.8344, 11.66641
522.3165, 12.25029
522.7986, 12.08479
523.2807, 11.51237
523.7628, 11.16716
524.2449, 11.15892
524.7271, 11.03279
525.2092, 10.56650
525.6913, 9.892853
526.1734, 9.580795
526.6555, 9.636917
527.1376, 9.778259
527.6198, 9.888885
528.1019, 9.922318
528.5840, 9.696213
529.0661, 9.160370
529.5482, 8.651962
530.0303, 8.569122
530.5125, 8.704178
530.9946, 8.707352
531.4767, 8.219894
531.9588, 7.820343
532.4409, 7.996033
532.9230, 8.573044
533.4052, 8.887741
533.8873, 8.578293
534.3694, 8.044769
534.8515, 7.354279
535.3336, 6.434250
535.8157, 5.831787
536.2979, 5.667709
536.7800, 5.699249
537.2621, 5.786194
537.7442, 6.070114
538.2263, 6.102066
538.7084, 5.727921
539.1906, 5.172501
539.6727, 4.919357
540.1548, 4.991974
540.6369, 5.063599
541.1190, 4.958633
541.6011, 4.786163
542.0833, 4.915771
542.5654, 5.331497
543.0475, 5.698578
543.5296, 5.775299
544.0117, 5.656708
544.4938, 5.404572
544.9760, 5.019165
545.4581, 4.678009
545.9402, 4.516785
546.4223, 4.519806
546.9044, 4.623108
547.3865, 4.920227
547.8687, 5.130081
548.3508, 5.017914
548.8329, 4.750870
549.3150, 4.715759
549.7971, 5.407181
550.2792, 5.901932
550.7614, 5.864655
551.2435, 5.215836
551.7256, 4.872849
552.2077, 4.998306
552.6898, 5.151825
553.1719, 4.931320
553.6541, 4.255875
554.1362, 3.947937
554.6183, 4.172440
555.1004, 4.584381
555.5825, 4.554398
556.0646, 4.160812
556.5468, 3.930496
557.0289, 4.172333
557.5110, 4.580490
557.9931, 4.680954
558.4752, 4.516815
558.9573, 4.319229
559.4395, 4.228577
559.9216, 4.163864
560.4037, 4.041931
560.8858, 3.843735
561.3679, 3.678894
561.8500, 3.616531
562.3322, 3.596039
562.8143, 3.564606
563.2964, 3.470703
563.7785, 3.423874
564.2606, 3.446426
564.7427, 3.516220
565.2249, 3.608673
565.7070, 3.797134
566.1891, 3.840805
566.6712, 3.618576
567.1533, 3.185837
567.6354, 2.871658
568.1176, 2.673859
568.5997, 2.606750
569.0818, 2.781097
569.5639, 3.110352
570.0460, 3.199387
570.5281, 2.993118
571.0103, 2.786209
571.4924, 2.979645
571.9745, 3.354233
572.4566, 3.512833
572.9387, 3.212860
573.4208, 2.866425
573.9030, 2.721161
574.3851, 2.725845
574.8672, 2.765869
575.3493, 2.908844
575.8314, 2.976227
576.3135, 2.861313
576.7957, 2.560684
577.2778, 2.316559
577.7599, 2.120560
578.2420, 1.997375
578.7241, 1.989716
579.2062, 2.159012
579.6884, 2.193649
580.1705, 2.084091
580.6526, 1.861069
581.1347, 1.496338
581.6168, 0.9976350
582.0989, 0.6580510
582.5811, 0.5782930
583.0632, 0.6165620
583.5453, 0.5252690
584.0274, 0.3493650
584.5095, 0.2549440
584.9916, 0.3955080
585.4738, 0.6081850
585.9559, 0.7928620
586.4380, 0.9316560
586.9201, 0.9303740
587.4022, 0.5337070
587.8843, 0.1331790
588.3664, 3.6559999E-02
588.8485, 0.4549560
589.3306, 0.6186680
589.8127, 7.9819001E-02
590.2949, 0.5368500
590.7770, 0.6390990
591.2591, 0.1239780
591.7412, 0.5648190
592.2233, 0.4581910
592.7054, 6.4696997E-02
593.1876, 7.1410001E-03
593.6697, 0.3257900
594.1518, 0.4784550
594.6339, 0.1474760
595.1160, 0.4297330
595.5981, 0.6357270
596.0803, 0.5018310
596.5624, 0.3310240
597.0445, 0.3950960
597.5266, 0.5065460
598.0087, 0.3943940
598.4908, 1.8250000E-02
598.9730, 0.3208470
599.4551, 0.4925080
599.9372, 0.5295260
600.4193, 0.4484860
600.9014, 4.6248998E-02
601.3835, 0.1719360
601.8657, 0.1388400
602.3478, 0.5899660
602.8299, 0.5703740
603.3120, 0.2472530
603.7941, 0.9103390
604.2762, 1.265991
604.7584, 1.314453
605.2405, 0.9353790
605.7226, 4.2571999E-02
606.2047, 0.6802980
606.6868, 0.8443150
607.1689, 0.5597380
607.6511, 7.6126002E-02
608.1332, 0.6057890
608.6153, 1.090729
609.0974, 0.9162750
609.5795, 0.4112700
610.0616, 1.2802000E-02
610.5438, 0.1805110
611.0259, 0.3371730
611.5080, 0.5824580
611.9901, 0.8253630
612.4722, 0.9607390
612.9543, 0.8823240
613.4365, 0.7871090
613.9186, 0.6669160
614.4007, 0.5552060
614.8828, 0.5389250
615.3649, 0.6557460
615.8470, 0.7836610
616.3292, 0.8701020
616.8113, 0.9319610
617.2934, 1.126434
617.7755, 1.475418
618.2576, 1.794006
618.7397, 1.974228
619.2219, 2.028748
619.7040, 1.911423
620.1861, 1.603485
620.6682, 1.444885
621.1503, 1.972610
621.6324, 2.717468
622.1146, 3.068375
622.5967, 2.686798
623.0788, 2.334427
623.5609, 2.336014
624.0430, 2.572525
624.5251, 2.873184
625.0073, 3.418076
625.4894, 3.767105
625.9715, 3.715866
626.4536, 3.439072
626.9357, 3.536728
627.4178, 4.114624
627.9000, 4.781570
628.3821, 5.443573
628.8642, 6.076202
629.3463, 6.472183
629.8284, 6.622833
630.3105, 6.718903
630.7927, 6.887650
631.2748, 7.100006
631.7569, 7.293152
632.2390, 7.456650
632.7211, 7.657761
633.2032, 7.891754
633.6854, 8.216293
634.1675, 8.706680
634.6496, 9.531525
635.1317, 10.26895
635.6138, 10.81351
636.0959, 11.20894
636.5781, 11.50592
637.0602, 11.56169
637.5423, 11.77380
638.0244, 12.23799
638.5065, 12.88864
638.9886, 13.54228
639.4708, 14.19476
639.9529, 14.86961
640.4350, 15.55045
640.9171, 16.26073
641.3992, 17.08337
641.8813, 18.00285
642.3635, 18.92287
642.8456, 19.73862
643.3277, 20.52617
643.8098, 21.39381
644.2919, 22.35304
644.7740, 23.28745
645.2562, 23.94553
645.7383, 24.63895
646.2204, 25.64378
646.7025, 27.36754
647.1846, 28.83116
647.6667, 29.77577
648.1489, 30.53856
648.6310, 31.63373
649.1131, 33.15446
649.5952, 34.84840
650.0773, 36.74580
650.5594, 38.71255
651.0416, 40.34653
651.5237, 41.71362
652.0058, 43.58221
652.4879, 46.44452
652.9700, 49.88953
653.4521, 53.59103
653.9343, 57.52777
654.4164, 61.36092
654.8985, 64.56721
655.3806, 67.83827
655.8627, 71.69363
656.3448, 76.24092
656.8270, 80.77831
657.3091, 84.99390
657.7912, 89.31458
658.2733, 93.92879
658.7554, 98.86125
659.2375, 103.9681
659.7197, 109.2444
660.2018, 114.7640
660.6839, 120.5560
661.1660, 126.6016
661.6481, 133.2103
662.1302, 140.5394
662.6124, 148.2153
663.0945, 155.5857
663.5766, 162.9337
664.0587, 170.9187
664.5408, 180.3570
665.0229, 189.7159
665.5051, 197.8214
665.9872, 204.9789
666.4693, 212.0500
666.9514, 220.3395
667.4335, 227.6330
667.9156, 233.2002
668.3978, 237.0885
668.8799, 239.7765
669.3620, 241.6140
669.8441, 241.5904
670.3262, 239.2678
670.8083, 234.6641
671.2905, 227.9395
671.7726, 219.0281
672.2547, 208.5361
672.7368, 196.8145
673.2189, 184.1020
673.7010, 170.7837
674.1832, 156.7375
674.6653, 143.2128
675.1474, 130.8555
675.6295, 119.4147
676.1116, 108.7187
676.5938, 98.68898
677.0759, 89.50974
677.5580, 81.18063
678.0401, 73.79587
678.5222, 67.35588
679.0043, 62.02751
679.4865, 57.31085
679.9686, 53.21349
680.4507, 49.58279
680.9328, 45.81215
681.4149, 41.93608
681.8970, 38.49625
682.3792, 35.76866
682.8613, 33.54739
683.3434, 31.55850
683.8255, 29.77335
684.3076, 27.91408
684.7897, 25.61317
685.2719, 23.38547
685.7540, 21.62985
686.2361, 20.34834
686.7182, 19.21899
687.2003, 18.06448
687.6824, 17.15845
688.1646, 16.75142
688.6467, 17.00420
689.1288, 16.53542
689.6109, 15.06215
690.0930, 13.47556
690.5751, 12.49422
691.0573, 12.07880
691.5394, 11.66360
692.0215, 11.22794
692.5036, 10.68628
692.9857, 9.819519
693.4678, 8.822205
693.9500, 8.059097
694.4321, 7.691452
694.9142, 7.339096
695.3963, 6.666550
695.8784, 5.922379
696.3605, 5.430115
696.8427, 5.472504
697.3248, 5.507980
697.8069, 5.562973
698.2890, 5.547806
698.7711, 5.250168
699.2532, 4.603409
699.7354, 3.939484
700.2175, 3.318008
700.6996, 2.757645
701.1817, 2.305283
701.6638, 1.958237
702.1459, 1.688065
702.6281, 1.545227
703.1102, 1.429306
703.5923, 1.159317
704.0744, 0.7891080
704.5565, 0.5836790
705.0386, 0.7734830
705.5208, 1.055847
706.0029, 1.337402
706.4850, 1.615616
706.9671, 1.650070
707.4492, 1.243622
707.9313, 0.8726650
708.4135, 0.8898010
708.8956, 1.338425
709.3777, 1.233841
709.8598, 0.4727630
710.3419, 0.3243100
710.8240, 0.3581390
711.3062, 9.3124002E-02
711.7883, 0.3806610
712.2704, 0.4336550
712.7525, 0.3878630
713.2346, 0.2261200
713.7167, 3.6956999E-02
714.1989, 4.9561001E-02
714.6810, 2.2186000E-02
715.1631, 0.1472170
715.6452, 0.4008330
716.1273, 0.6519930
716.6094, 0.7565460
717.0916, 0.6658780
717.5737, 0.5624540
718.0558, 0.4493260
718.5379, 0.3587490
719.0200, 0.3694610
719.5021, 0.4652100
719.9843, 0.5380100
720.4664, 0.5525210
720.9485, 0.5268860
721.4306, 0.3823240
721.9127, 0.2106480
722.3948, 0.2673190
722.8770, 0.9845580
723.3591, 1.664047
723.8412, 1.865234
724.3233, 1.682632
724.8054, 1.808502
725.2875, 2.460052
725.7697, 3.122482
726.2518, 3.739319
726.7339, 4.229919
727.2160, 4.402359
727.6981, 4.223846
728.1802, 4.107254
728.6624, 4.244583
729.1445, 4.599121
729.6266, 5.221191
730.1087, 6.060089
730.5908, 6.740448
731.0729, 6.897263
731.5551, 6.838379
732.0372, 6.704712
732.5193, 6.484360
733.0014, 6.645309
733.4835, 7.750031
733.9656, 8.897980
734.4478, 9.545944
734.9299, 9.527496
735.4120, 9.697372
735.8941, 10.15880
736.3762, 10.64920
736.8583, 10.90738
737.3405, 11.01448
737.8226, 11.23531
738.3047, 11.53690
738.7868, 11.78307
739.2689, 11.95500
739.7510, 12.02968
740.2332, 11.98079
740.7153, 11.80449
741.1974, 11.48260
741.6795, 10.82292
742.1616, 10.12756
742.6437, 9.665848
743.1259, 9.428940
743.6080, 9.476608
744.0901, 9.923386
744.5722, 10.47932
745.0543, 10.75348
745.5364, 10.75787
746.0186, 10.60597
746.5007, 10.31461
746.9828, 9.911316
747.4649, 9.338501
747.9470, 8.698563
748.4291, 8.158020
748.9113, 7.803162
749.3934, 7.507645
749.8755, 7.254318
750.3576, 7.029388
750.8397, 6.811874
751.3218, 6.670380
751.8040, 6.397003
752.2861, 5.934158
752.7682, 5.343567
753.2503, 4.700012
753.7324, 4.008347
754.2145, 3.373993
754.6967, 2.733505
755.1788, 2.311569
755.6609, 2.823425
756.1430, 3.861298
756.6251, 4.276077
757.1072, 2.715515
757.5894, 1.240875
758.0715, 0.9985960
758.5536, 1.715378
759.0357, 1.975800
759.5178, 1.311203
759.9999, 0.8494110
760.4821, 0.9997250
760.9642, 1.599243
761.4463, 1.913239
761.9284, 1.938324
762.4105, 1.753616
762.8926, 1.192688
763.3748, 0.5400390
763.8569, 0.3288270
764.3390, 0.4898830
764.8211, 0.6809690
765.3032, 0.9143370
765.7853, 0.9610290
766.2675, 0.4552760
766.7496, 0.5993500
767.2317, 0.9593050
767.7138, 1.4099000E-02
768.1959, 0.8126980
768.6780, 0.8533630
769.1602, 0.1872410
769.6423, 0.2487340
770.1244, 0.4552760
770.6065, 0.3643650
771.0886, 0.3421170
771.5707, 1.219971
772.0529, 1.339951
772.5350, 0.7267300
773.0171, 0.1629030
773.4992, 0.1310730
773.9813, 0.2609250
774.4634, 0.3185420
774.9456, 0.2674710
775.4277, 0.2576900
775.9098, 0.2767330
776.3919, 0.3633580
776.8740, 0.6286160
777.3561, 1.080322
777.8383, 1.030548
778.3204, 0.4334410
778.8025, 0.1392670
779.2846, 7.6920003E-02
779.7667, 0.2817690
780.2488, 0.2369380
780.7310, 0.2738950
781.2131, 0.5032960
781.6952, 0.5419460
782.1773, 1.597427
782.6594, 1.630920
783.1415, 5.3649999E-02
783.6237, 0.8172000
784.1058, 0.7823030
784.5879, 0.3414610
785.0699, 0.3128360
785.5521, 1.179779
786.0342, 1.501083
786.5163, 1.219833
786.9984, 0.7382660
787.4805, 0.1957240
787.9626, 0.2170870
788.4448, 0.1117860
788.9269, 0.6348570
789.4090, 1.214569
789.8911, 1.272537
790.3732, 0.9986880
790.8553, 0.4334410
791.3375, 0.7266850
791.8196, 1.153580
792.3017, 0.5811000
792.7838, 0.2334590
793.2659, 0.7532650
793.7480, 1.009140
794.2302, 0.7982480
794.7123, 1.8798999E-02
795.1944, 0.6525730
795.6765, 0.3333740
796.1586, 0.3872830
796.6407, 0.7484280
797.1229, 0.5605770
797.6050, 0.3426510
798.0871, 0.2651820
798.5692, 0.2424620
799.0513, 0.2015530
799.5334, 0.1151580
800.0156, 0.1155550
800.4977, 0.2337190
800.9798, 0.3682560
801.4619, 0.3810120
801.9440, 0.3159030
802.4261, 0.4040680
802.9083, 0.6756440
803.3904, 0.9602200
803.8725, 1.195740
804.3546, 1.320557
804.8367, 1.213989
805.3188, 0.7423710
805.8010, 0.4583280
806.2831, 0.6962740
806.7652, 1.001389
807.2473, 1.054932
807.7294, 0.7816930
808.2115, 0.6279450
808.6937, 0.6229860
809.1758, 0.6372070
809.6579, 0.4834290
810.1400, 0.2607730
810.6221, 0.2598420
811.1042, 0.5297850
811.5864, 0.7817080
812.0685, 0.7717440
812.5506, 0.6899410
813.0327, 0.7044220
813.5148, 0.8869020
813.9969, 1.006653
814.4791, 1.031448
814.9612, 1.022049
815.4433, 1.080261
815.9254, 1.210068
816.4075, 1.208786
816.8896, 1.053619
817.3718, 0.9295500
817.8539, 1.112381
818.3360, 1.391632
818.8181, 1.386856
819.3002, 1.033142
819.7823, 0.7993010
820.2645, 0.9267580
820.7466, 1.234634
821.2287, 1.715393
821.7108, 2.526276
822.1929, 2.565048
822.6750, 1.502563
823.1572, 0.4691470
823.6393, 0.4133910
824.1214, 1.143326
824.6035, 1.658127
825.0856, 1.928284
825.5677, 2.119385
826.0499, 2.348099
826.5320, 2.403061
827.0141, 1.908600
827.4962, 0.7692260
827.9783, 5.9234999E-02
828.4604, 0.5321040
828.9426, 1.073990
829.4247, 1.120667
829.9068, 0.6566930
830.3889, 0.4489900
830.8710, 0.5095520
831.3531, 0.7391970
831.8353, 1.217529
832.3174, 1.768997
832.7995, 1.992981
833.2816, 1.909775
833.7637, 1.806610
834.2458, 1.906952
834.7280, 1.980820
835.2101, 1.838135
835.6922, 1.464340
836.1743, 1.294983
836.6564, 1.384094
837.1385, 1.549377
837.6207, 1.739609
838.1028, 1.926743
838.5849, 2.050125
839.0670, 2.106873
839.5491, 2.020615
840.0313, 1.435608
840.5134, 0.8103030
840.9955, 0.5606540
841.4776, 0.6080320
841.9597, 0.7967380
842.4418, 1.351547
842.9240, 1.765991
843.4061, 1.817505
843.8882, 1.585159
844.3703, 1.394943
844.8524, 1.243301
845.3345, 1.163879
845.8167, 1.206573
846.2988, 1.278778
846.7809, 1.072128
847.2630, 0.6920620
847.7451, 0.5121310
848.2272, 0.9100340
848.7094, 1.333786
849.1915, 1.636154
849.6736, 1.741302
850.1557, 1.405869
850.6378, 0.2758330
851.1199, 0.5066990
851.6021, 0.7124180
852.0842, 0.4678340
852.5663, 0.1574710
853.0484, 1.018661
853.5305, 1.545334
854.0126, 1.453705
854.4948, 1.144089
854.9769, 0.8937530
855.4590, 0.6965030
855.9411, 0.5511170
856.4232, 0.2999730
856.9053, 0.3518830
857.3875, 1.012421
857.8696, 1.729370
858.3517, 1.656433
858.8338, 0.7475740
859.3159, 0.1587680
859.7980, 8.1223004E-02
860.2802, 0.2414090
860.7623, 0.3738710
861.2444, 0.5178680
861.7265, 0.7691650
862.2086, 1.213394
862.6907, 1.552826
863.1729, 1.632004
863.6550, 1.581039
864.1371, 1.522491
864.6192, 1.463669
865.1013, 1.342896
865.5834, 1.130692
866.0656, 0.9416350
866.5477, 0.8997800
867.0298, 0.9573820
867.5119, 0.9604950
867.9940, 0.8898010
868.4761, 0.9195560
868.9583, 1.378754
869.4404, 1.812057
869.9225, 1.886246
870.4046, 1.518768
870.8867, 1.035156
871.3688, 0.2274020
871.8510, 0.2707370
872.3331, 8.4530003E-03
872.8152, 0.8937840
873.2973, 1.598389
873.7794, 2.101257
874.2615, 2.186661
874.7437, 1.198013
875.2258, 0.1562650
875.7079, 5.2216001E-02
876.1900, 0.7284390
876.6721, 1.189117
877.1542, 1.090027
877.6364, 0.8813320
878.1185, 0.6153410
878.6006, 0.3329770
879.0827, 0.1761630
879.5648, 0.1452180
880.0469, 0.2240300
880.5291, 0.4697570
881.0112, 0.7235410
881.4933, 0.7051090
881.9754, 0.5831910
882.4575, 0.6696930
882.9396, 1.364273
883.4218, 1.932449
883.9039, 2.327484
884.3860, 2.442963
884.8681, 1.944611
885.3502, 0.6334990
885.8323, 1.1948000E-02
886.3145, 0.4645840
886.7966, 1.226273
887.2787, 1.311905
887.7608, 1.000336
888.2429, 0.7937160
888.7250, 0.8134310
889.2072, 0.9356230
889.6893, 1.205902
890.1714, 1.482666
890.6535, 1.666916
891.1356, 1.799820
891.6177, 1.608505
892.0999, 0.9697720
892.5820, 0.4314420
893.0641, 0.6475680
893.5462, 1.290878
894.0283, 1.450684
894.5104, 1.101334
894.9926, 0.8134310
895.4747, 1.085205
895.9568, 1.393478
896.4389, 1.361465
896.9210, 0.9721830
897.4031, 0.7363130
897.8853, 0.6608280
898.3674, 0.7330320
898.8495, 1.003250
899.3316, 1.388519
899.8137, 1.596283
900.2958, 1.666672
900.7780, 1.814468
901.2601, 2.326263
901.7422, 2.782883
902.2243, 2.948364
902.7064, 2.857468
903.1885, 2.561188
903.6707, 1.826447
904.1528, 1.359085
904.6349, 1.283234
905.1170, 1.494095
905.5991, 1.948685
906.0812, 2.569519
906.5634, 2.911224
907.0455, 2.791534
907.5276, 2.616898
908.0097, 2.905502
908.4918, 3.248886
908.9739, 3.094162
909.4561, 1.903107
909.9382, 1.344284
910.4203, 1.651672
910.9024, 2.289825
911.3845, 2.989273
911.8666, 3.713455
912.3488, 3.846710
912.8309, 3.356323
913.3130, 3.072388
913.7951, 3.973343
914.2772, 5.100174
914.7593, 5.512466
915.2415, 5.163635
915.7236, 5.109222
916.2057, 5.689087
916.6878, 6.317474
917.1699, 6.798218
917.6520, 7.155899
918.1342, 7.466888
918.6163, 7.742233
919.0984, 8.170090
919.5805, 8.944656
920.0626, 9.788162
920.5447, 10.40579
921.0269, 10.89435
921.5090, 11.47046
921.9911, 12.56839
922.4732, 13.20586
922.9553, 13.03363
923.4374, 12.60411
923.9196, 12.83556
924.4017, 13.70029
924.8838, 14.38367
925.3659, 14.75121
925.8480, 14.99054
926.3301, 15.29816
926.8123, 15.56784
927.2944, 15.63197
927.7765, 15.34370
928.2586, 15.34973
928.7407, 16.10078
929.2228, 16.62907
929.7050, 16.19960
930.1871, 14.91695
930.6692, 13.93866
931.1513, 13.26120
931.6334, 12.85352
932.1155, 13.02933
932.5977, 13.20082
933.0798, 12.79407
933.5619, 11.87143
934.0440, 10.94469
934.5261, 10.08151
935.0082, 9.401230
935.4904, 8.953873
935.9725, 8.680679
936.4546, 8.436310
936.9367, 8.222107
937.4188, 8.069427
937.9009, 8.053711
938.3831, 7.936523
938.8652, 7.352951
939.3473, 6.583664
939.8294, 6.013336
940.3115, 5.801651
940.7936, 5.640701
941.2758, 5.499908
941.7579, 5.434692
942.2400, 5.538895
942.7221, 5.785858
943.2042, 5.935669
943.6863, 5.974197
944.1685, 6.002655
944.6506, 6.274353
945.1327, 6.428116
945.6148, 6.041367
946.0969, 5.110657
946.5790, 4.442062
947.0612, 4.181839
947.5433, 4.010483
948.0254, 3.841553
948.5075, 3.671204
948.9896, 3.462692
949.4717, 3.234863
949.9539, 3.093185
950.4360, 3.180283
950.9181, 3.225632
951.4002, 2.940460
951.8823, 2.532120
952.3644, 2.353775
952.8466, 2.727417
953.3287, 2.666702
953.8108, 1.971451
954.2929, 1.178268
954.7750, 1.001556
955.2571, 1.227203
955.7393, 1.096527
956.2214, 0.5235140
956.7035, 0.1160130
957.1856, 0.5398860
957.6677, 1.040207
958.1498, 0.9482880
958.6320, 0.2491760
959.1141, 0.2179110
959.5962, 1.091537
960.0783, 1.806122
960.5604, 1.841675
961.0425, 1.453430
961.5247, 1.133530
962.0068, 0.8680110
962.4889, 0.6066890
962.9710, 0.2519380
963.4531, 1.1017000E-02
963.9352, 9.7747996E-02
964.4174, 5.3055000E-02
964.8995, 9.8572001E-02
965.3816, 0.4334720
965.8637, 0.4785770
966.3458, 0.1401520
966.8279, 0.2476200
967.3101, 0.2856140
967.7922, 0.1386870
968.2743, 3.8879000E-02
968.7564, 1.0712000E-02
969.2385, 9.4498001E-02
969.7206, 0.5407710
970.2028, 0.8597260
970.6849, 0.8327330
971.1670, 0.4856260
971.6491, 0.1134950
972.1312, 0.9677280
972.6133, 1.456238
973.0955, 1.068649
973.5776, 0.3714140
974.0597, 0.1057130
974.5418, 0.3749240
975.0239, 0.4624180
975.5060, 0.2410430
975.9882, 3.1890001E-03
976.4703, 0.2853240
976.9524, 0.5035100
977.4345, 0.4465030
977.9166, 0.1542660
978.3987, 1.8265000E-02
978.8809, 2.1011000E-02
979.3630, 4.1701999E-02
979.8451, 0.3788300
980.3272, 0.6916200
980.8093, 0.6549530
981.2914, 0.2155610
981.7736, 0.2478790
982.2557, 0.8324430
982.7377, 1.174896
983.2198, 1.039154
983.7020, 0.6213230
984.1841, 0.4362790
984.6662, 0.4397280
985.1483, 0.4740910
985.6304, 0.4598540
986.1125, 0.4720460
986.5947, 0.6432950
987.0768, 0.8115840
987.5589, 0.7166140
988.0410, 0.2022090
988.5231, 5.6671001E-02
989.0052, 0.4148250
989.4874, 0.7167970
989.9695, 7.7529997E-02
990.4516, 0.8546600
990.9337, 0.9011080
991.4158, 3.6929999E-03
991.8979, 0.8567660
992.3801, 1.301056
992.8622, 1.563751
993.3443, 1.738495
993.8264, 1.815216
994.3085, 1.704758
994.7906, 1.413025
995.2728, 1.113800
995.7549, 0.8085940
996.2370, 0.6494600
996.7191, 0.9261630
997.2012, 1.407974
997.6833, 1.756714
998.1655, 1.668365
998.6476, 1.853714
999.1297, 2.453003
999.6118, 3.113495
1000.094, 3.585114
1000.576, 3.851471
1001.058, 3.646927
1001.540, 3.015213
1002.022, 2.606613
1002.505, 3.143814
1002.987, 3.751648
1003.469, 3.669495
1003.951, 3.157562
1004.433, 3.472366
1004.915, 4.929779
1005.397, 5.946213
1005.879, 6.062073
1006.361, 5.812881
1006.844, 6.005722
1007.326, 6.421677
1007.808, 6.591980
1008.290, 6.219406
1008.772, 6.235260
1009.254, 7.434937
1009.736, 8.658554
1010.218, 9.142075
1010.701, 8.895432
1011.183, 9.219803
1011.665, 10.10170
1012.147, 10.83415
1012.629, 10.66324
1013.111, 10.40993
1013.593, 10.85078
1014.075, 11.80983
1014.557, 12.76109
1015.040, 13.65205
1015.522, 14.51488
1016.004, 15.35773
1016.486, 16.16370
1016.968, 16.83900
1017.450, 17.46465
1017.932, 18.34459
1018.414, 19.54077
1018.896, 20.57387
1019.379, 20.98566
1019.861, 21.31358
1020.343, 21.91000
1020.825, 22.74477
1021.307, 23.41864
1021.789, 23.89767
1022.271, 24.58684
1022.753, 25.78175
1023.236, 27.08971
1023.718, 28.10451
1024.200, 28.83884
1024.682, 29.29555
1025.164, 29.34381
1025.646, 29.35916
1026.128, 29.34099
1026.610, 29.34097
1027.093, 29.55591
1027.575, 29.85703
1028.057, 29.47148
1028.539, 28.41986
1029.021, 27.14186
1029.503, 25.60674
1029.985, 24.22412
1030.467, 23.49245
1030.949, 23.16344
1031.432, 22.18428
1031.914, 20.33229
1032.396, 18.73486
1032.878, 17.70795
1033.360, 16.88937
1033.842, 15.65033
1034.324, 14.32065
1034.806, 13.48442
1035.288, 13.36565
1035.771, 13.18613
1036.253, 12.67062
1036.735, 12.14883
1037.217, 11.74402
1037.699, 11.45129
1038.181, 11.44836
1038.663, 11.70432
1039.145, 11.81908
1039.628, 11.10246
1040.110, 10.67500
1040.592, 11.69232
1041.074, 13.34445
1041.556, 14.23401
1042.038, 13.92316
1042.520, 14.07428
1043.002, 14.83246
1043.484, 15.78499
1043.967, 16.49048
1044.449, 17.15282
1044.931, 18.21420
1045.413, 19.64926
1045.895, 20.96104
1046.377, 21.81799
1046.859, 22.74300
1047.341, 23.97435
1047.823, 25.30473
1048.306, 26.24704
1048.788, 26.91525
1049.270, 27.74759
1049.752, 28.79713
1050.234, 29.96584
1050.716, 31.35139
1051.198, 32.69409
1051.680, 33.70464
1052.163, 34.33655
1052.645, 35.13538
1053.127, 36.20627
1053.609, 36.95641
1054.091, 36.93291
1054.573, 36.51483
1055.055, 36.19397
1055.537, 35.98410
1056.020, 35.90790
1056.502, 36.31038
1056.984, 36.34929
1057.466, 35.85635
1057.948, 35.10257
1058.430, 34.29433
1058.912, 33.45581
1059.394, 32.69696
1059.876, 32.03654
1060.359, 31.61610
1060.841, 31.66193
1061.323, 31.84882
1061.805, 31.98734
1062.287, 32.10869
1062.769, 32.41032
1063.251, 32.95265
1063.733, 33.11487
1064.215, 32.69164
1064.698, 32.21883
1065.180, 32.64955
1065.662, 33.23088
1066.144, 32.94530
1066.626, 31.50836
1067.108, 29.94305
1067.590, 28.36179
1068.072, 26.64958
1068.555, 24.67497
1069.037, 22.60078
1069.519, 20.96614
1070.001, 19.67467
1070.483, 18.37210
1070.965, 16.84666
1071.447, 15.42564
1071.929, 14.18285
1072.411, 13.08296
1072.894, 12.22557
1073.376, 11.65669
1073.858, 10.68671
1074.340, 9.318161
1074.822, 8.244476
1075.304, 8.386139
1075.786, 8.646347
1076.268, 7.892303
1076.750, 6.461426
1077.233, 5.637741
1077.715, 5.756470
1078.197, 5.777283
1078.679, 5.514267
1079.161, 5.134872
1079.643, 4.912003
1080.125, 4.720245
1080.607, 4.280716
1081.090, 3.554398
1081.572, 2.969833
1082.054, 2.576141
1082.536, 2.477386
1083.018, 2.849167
1083.500, 3.440689
1083.982, 3.451492
1084.464, 3.015259
1084.946, 2.831741
1085.429, 3.228516
1085.911, 3.511459
1086.393, 3.069260
1086.875, 2.490845
1087.357, 2.334930
1087.839, 2.625961
1088.321, 2.591980
1088.803, 2.216507
1089.286, 1.827866
1089.768, 1.565826
1090.250, 1.413925
1090.732, 1.384918
1091.214, 1.445221
1091.696, 1.535660
1092.178, 1.657837
1092.660, 1.800354
1093.142, 1.988251
1093.625, 2.116028
1094.107, 2.093124
1094.589, 1.939377
1095.071, 1.571777
1095.553, 1.063171
1096.035, 0.8264010
1096.517, 1.453873
1096.999, 1.798035
1097.481, 1.476242
1097.964, 0.8896480
1098.446, 0.7065580
1098.928, 0.8550260
1099.410, 0.9951630
1099.892, 1.078506
1100.374, 1.061905
1100.856, 0.7423400
1101.338, 0.4774020
1101.821, 0.5279690
1102.303, 0.8278350
1102.785, 1.175385
1103.267, 1.585236
1103.749, 1.439301
1104.231, 0.3097690
1104.713, 0.7480160
1105.195, 0.4783630
1105.677, 0.3125610
1106.160, 0.6466520
1106.642, 0.2118530
1107.124, 0.4617460
1107.606, 1.650040
1108.088, 2.499908
1108.570, 2.153107
1109.052, 1.264679
1109.534, 0.8414920
1110.016, 0.7565160
1110.499, 0.7353360
1110.981, 0.7296450
1111.463, 0.7297060
1111.945, 0.7362210
1112.427, 0.7470250
1112.909, 0.8011630
1113.391, 0.8666230
1113.873, 0.7210390
1114.356, 0.4082180
1114.838, 0.1983800
1115.320, 0.3595580
1115.802, 0.4711760
1116.284, 0.3013920
1116.766, 8.1940003E-02
1117.248, 0.1694950
1117.730, 0.5586240
1118.213, 0.9337770
1118.695, 1.265793
1119.177, 1.310669
1119.659, 0.4862520
1120.141, 0.3244170
1120.623, 0.4951320
1121.105, 0.1522980
1121.587, 0.2963870
1122.069, 0.8880620
1122.552, 1.193604
1123.034, 1.096420
1123.516, 0.8554690
1123.998, 0.5093690
1124.480, 0.3156430
1124.962, 0.7277530
1125.444, 1.875595
1125.926, 2.161530
1126.408, 1.297104
1126.891, 0.5780790
1127.373, 0.5525210
1127.855, 0.7576750
1128.337, 0.3463130
1128.819, 0.3038940
1129.301, 0.5249630
1129.783, 3.6270000E-02
1130.265, 0.4206850
1130.748, 0.5522000
1131.230, 0.4829100
1131.712, 0.1596530
1132.194, 0.2913360
1132.676, 0.5476990
1133.158, 0.6358640
1133.640, 0.6448970
1134.122, 0.5286250
1134.604, 0.4651950
1135.087, 0.6407470
1135.569, 0.7126010
1136.051, 0.2729190
1136.533, 0.5602870
1137.015, 0.9861910
1137.497, 1.037842
1137.979, 1.007553
1138.461, 1.011108
1138.943, 1.019226
1139.426, 1.015564
1139.908, 1.010559
1140.390, 1.054688
1140.872, 1.146957
1141.354, 0.9571230
1141.836, 0.4647060
1142.318, 0.1353910
1142.800, 0.6208040
1143.283, 1.111969
1143.765, 0.9086460
1144.247, 0.2652890
1144.729, 3.7080001E-03
1145.211, 0.1493530
1145.693, 0.2852480
1146.175, 0.3239140
1146.657, 0.4326320
1147.140, 0.9561770
1147.622, 1.493835
1148.104, 1.610611
1148.586, 1.293488
1149.068, 0.9684450
1149.550, 0.5850520
1150.032, 0.4295040
1150.514, 0.6017460
1150.996, 0.9397890
1151.479, 1.371445
1151.961, 1.739792
1152.443, 1.836075
1152.925, 1.600449
1153.407, 1.360992
1153.889, 1.154785
1154.371, 0.9119110
1154.853, 0.5828860
1155.335, 0.2501220
1155.818, 4.3976001E-02
1156.300, 3.2852001E-02
1156.782, 4.3823000E-02
1157.264, 0.3396150
1157.746, 0.6088870
1158.228, 0.8735660
1158.710, 0.9979400
1159.192, 0.7926940
1159.675, 0.4832760
1160.157, 0.8540040
1160.639, 1.604736
1161.121, 1.917084
1161.603, 1.162064
1162.085, 0.6246950
1162.567, 0.6661070
1163.049, 0.8139800
1163.531, 0.6582490
1164.014, 0.2885280
1164.496, 0.2461850
1164.978, 0.4702760
1165.460, 0.6885830
1165.942, 0.7839810
1166.424, 0.8410490
1166.906, 0.8624420
1167.388, 0.8798680
1167.870, 0.9119570
1168.353, 0.9612120
1168.835, 1.157288
1169.317, 1.459869
1169.799, 1.514343
1170.281, 0.7236480
1170.763, 9.6450999E-02
1171.245, 0.2742770
1171.727, 0.7370910
1172.210, 0.8175050
1172.692, 0.5412140
1173.174, 0.5479430
1173.656, 0.8657230
1174.138, 1.023407
1174.620, 0.3957820
1175.102, 0.1454930
1175.584, 5.1041000E-02
1176.067, 0.5790710
1176.549, 0.7392730
1177.031, 0.5305630
1177.513, 0.4241640
1177.995, 0.4641880
1178.477, 0.5252840
1178.959, 0.6221010
1179.441, 0.6429900
1179.923, 0.3986660
1180.406, 2.8625000E-02
1180.888, 1.4023000E-02
1181.370, 0.3787080
1181.852, 0.5239410
1182.334, 0.3129430
1182.816, 8.3313003E-02
1183.298, 0.1554110
1183.780, 0.3133240
1184.262, 0.3293300
1184.745, 0.2506870
1185.227, 0.4663540
1185.709, 1.014664
1186.191, 1.319183
1186.673, 1.176498
1187.155, 0.9124450
1187.637, 0.9203030
1188.119, 0.9479980
1188.602, 0.7149200
1189.084, 0.2382510
1189.566, 3.4575999E-02
1190.048, 0.1102140
1190.530, 0.2097630
1191.012, 0.2814640
1191.494, 0.3098910
1191.976, 0.2577510
1192.458, 0.1690670
1192.941, 4.2419001E-02
1193.423, 0.1247560
1193.905, 1.3672000E-02
1194.387, 0.4172210
1194.869, 0.7444310
1195.351, 0.7716520
1195.833, 0.6907200
1196.315, 0.7157900
1196.797, 0.7595830
1197.280, 0.6737210
1197.762, 0.3953700
1198.244, 0.4274440
1198.726, 0.8358310
1199.208, 1.100830
1199.690, 0.8671880
1200.172, 0.5371250
1200.654, 0.6320340
1201.137, 0.9058380
1201.619, 1.009766
1202.101, 0.8619230
1202.583, 0.7329560
1203.065, 0.6449280
1203.547, 0.5360870
1204.029, 0.3284000
1204.511, 0.1369480
1204.994, 0.1057280
1205.476, 0.1754150
1205.958, 0.2639160
1206.440, 0.3962550
1206.922, 0.4077000
1207.404, 0.2824400
1207.886, 0.1388700
1208.368, 4.0801998E-02
1208.850, 0.1072080
1209.333, 0.1925810
1209.815, 0.7061920
1210.297, 1.176010
1210.779, 1.750381
1211.261, 1.696701
1211.743, 0.9144440
1212.225, 0.2061460
1212.707, 0.2161870
1213.189, 0.4981840
1213.672, 0.6632230
1214.154, 0.7179570
1214.636, 0.6691740
1215.118, 0.4345550
1215.600, 0.4738620
1216.082, 0.8473820
1216.564, 1.087662
1217.046, 0.5651400
1217.529, 3.3080999E-02
1218.011, 3.1723000E-02
1218.493, 0.4303740
1218.975, 1.001328
1219.457, 1.753464
1219.939, 2.273422
1220.421, 2.550568
1220.903, 2.482224
1221.385, 1.607468
1221.868, 0.6874850
1222.350, 0.4211120
1222.832, 0.6606290
1223.314, 1.000580
1223.796, 1.518356
1224.278, 1.574234
1224.760, 1.082642
1225.242, 0.6727750
1225.724, 1.107666
1226.207, 1.596100
1226.689, 1.261642
1227.171, 0.5142360
1227.653, 0.4847560
1228.135, 1.344116
1228.617, 1.751068
1229.099, 1.608368
1229.581, 1.352615
1230.064, 1.316116
1230.546, 1.295914
1231.028, 1.164398
1231.510, 0.9220430
1231.992, 0.5086980
1232.474, 0.1709590
1232.956, 0.2448880
1233.438, 0.3242490
1233.921, 0.9677120
1234.403, 1.354141
1234.885, 1.543457
1235.367, 1.560120
1235.849, 1.451935
1236.331, 1.196350
1236.813, 0.8188930
1237.295, 0.6431730
1237.777, 0.7133330
1238.260, 0.8452610
1238.742, 1.019287
1239.224, 1.104813
1239.706, 0.9186860
1240.188, 0.6746830
1240.670, 0.7333070
1241.152, 1.042191
1241.634, 0.9816740
1242.116, 0.5331880
1242.599, 0.2635800
1243.081, 0.8493190
1243.563, 1.325256
1244.045, 1.186401
1244.527, 0.7673650
1245.009, 0.5373990
1245.491, 0.5100250
1245.973, 0.8517910
1246.456, 1.547729
1246.938, 1.979309
1247.420, 1.586868
1247.902, 1.180939
1248.384, 0.9639130
1248.866, 0.9212950
1249.348, 1.200989
1249.830, 1.678818
1250.313, 1.720856
1250.795, 1.302719
1251.277, 0.9572750
1251.759, 0.9762270
1252.241, 1.037643
1252.723, 1.091385
1253.205, 1.126389
1253.687, 1.089081
1254.169, 1.044571
1254.651, 1.005798
1255.134, 0.9800260
1255.616, 1.040604
1256.098, 1.277710
1256.580, 1.496719
1257.062, 1.668854
1257.544, 1.779984
1258.026, 1.822418
1258.508, 1.782104
1258.991, 1.632263
1259.473, 1.378098
1259.955, 1.103973
1260.437, 0.6776890
1260.919, 0.6287380
1261.401, 1.160614
1261.883, 1.775040
1262.365, 1.705154
1262.848, 1.415588
1263.330, 1.537109
1263.812, 1.992386
1264.294, 2.087265
1264.776, 1.695084
1265.258, 1.385040
1265.740, 1.231171
1266.222, 1.206757
1266.704, 1.417175
1267.187, 1.643112
1267.669, 1.764679
1268.151, 1.720398
1268.633, 1.286880
1269.115, 0.4004210
1269.597, 3.9168999E-02
1270.079, 8.1649996E-02
1270.561, 0.4980010
1271.043, 1.370468
1271.526, 2.099594
1272.008, 2.147766
1272.490, 1.815872
1272.972, 1.586639
1273.454, 1.455185
1273.936, 1.394577
1274.418, 1.395538
1274.900, 1.237656
1275.383, 0.3973080
1275.865, 0.1196900
1276.347, 0.2565310
1276.829, 0.9430540
1277.311, 1.059464
1277.793, 0.7557070
1278.275, 0.6638340
1278.757, 0.8004910
1279.239, 0.8140720
1279.722, 0.2645870
1280.204, 1.7014001E-02
1280.686, 0.1561580
1281.168, 0.5098570
1281.650, 0.8132630
1282.132, 1.012024
1282.614, 0.7942200
1283.096, 0.3877260
1283.578, 0.2687840
1284.061, 0.8640900
1284.543, 1.167877
1285.025, 0.9926450
1285.507, 0.6909330
1285.989, 0.3636630
1286.471, 9.5398001E-02
1286.953, 5.4469998E-03
1287.435, 5.2216001E-02
1287.917, 0.1820370
1288.400, 0.2738650
1288.882, 0.0000000E+00
##END=
