Repository: EleMANtr0/pytorch_GNN

It is a project im currently working on using pytorch and pytorch_geometric. python version 3.12

All data processing, training models and getting results are in directory processing
Project consists of making dataset (creating graphs, assigning features to nodes and on graph level, putting raman spectras respectively.
This part was contributed and modified from https://github.com/gordondowns/cs224w-project.git), building model structures, training,
saving models, saving charts and saving predictions in ordered way.

File: data/raw/raman/excellent_unoriented/Aenigmatite__R061089__Raman__785__0__unoriented__Raman_Data_Processed__24387.txt
##NAMES=Aenigmatite
##RRUFFID=R061089
##IDEAL CHEMISTRY=Na_4_(Fe^2+^_10_Ti^4+^_2_)O_4_[Si_12_O_36_]
##LOCALITY=Eveslogchorr, Khibiny Massif, Kola Peninsula, Russia
##OWNER=RRUFF
##SOURCE=Michael Scott
##DESCRIPTION=Black prismatic crystals embedded in eucryptite with astrophyllite and magnesioriebeckite
##STATUS=The identification of this mineral is confirmed by single-crystal X-ray diffraction and chemical analysis.
##URL=rruff.info/R061089
##MEASURED CHEMISTRY=Na_2.00_(Fe^2+^_4.08_Mn_0.51_Fe^3+^_0.21_Mg_0.16_Ca_0.03_Cr^3+^_0.01_)_Σ=5_Ti_1.00_(Si_5.78_Al_0.22_)_Σ=6.00_O_20_
148.6279, 0.0000000E+00
149.1100, 49.48486
149.5921, 65.99316
150.0743, 63.53809
150.5564, 58.56445
151.0385, 62.19092
151.5206, 82.43750
152.0027, 74.94238
152.4848, 54.97266
152.9670, 32.68604
153.4491, 8.466797
153.9312, 5.358398
154.4133, 2.048828
154.8954, 11.19043
155.3775, 29.27100
155.8597, 43.34473
156.3418, 58.45215
156.8239, 79.08594
157.3060, 115.0000
157.7881, 156.1030
158.2702, 163.4805
158.7524, 120.1450
159.2345, 63.78223
159.7166, 37.46045
160.1987, 42.47461
160.6808, 60.01025
161.1629, 83.44092
161.6451, 111.9146
162.1272, 141.3218
162.6093, 181.2229
163.0914, 209.8401
163.5735, 205.2671
164.0556, 162.7153
164.5378, 110.7173
165.0199, 66.55835
165.5020, 30.31812
165.9841, 6.545898
166.4662, 1.448730
166.9483, 4.404053
167.4305, 24.22339
167.9126, 61.03882
168.3947, 93.94165
168.8768, 102.9949
169.3589, 88.09814
169.8410, 76.19263
170.3232, 74.78833
170.8053, 78.00928
171.2874, 84.58545
171.7695, 94.84082
172.2516, 104.9185
172.7337, 111.5874
173.2159, 114.4387
173.6980, 117.6055
174.1801, 122.7463
174.6622, 129.0325
175.1443, 133.5493
175.6264, 133.0901
176.1086, 134.7708
176.5907, 153.4600
177.0728, 199.6860
177.5549, 237.5791
178.0370, 236.5554
178.5191, 225.5288
179.0013, 219.3838
179.4834, 222.4072
179.9655, 228.5247
180.4476, 233.2607
180.9297, 229.3247
181.4118, 222.4810
181.8940, 215.7747
182.3761, 208.0549
182.8582, 199.1260
183.3403, 190.2192
183.8224, 181.2783
184.3046, 170.5857
184.7867, 156.5901
185.2688, 143.3665
185.7509, 128.1919
186.2330, 117.1750
186.7151, 117.5254
187.1973, 131.2019
187.6794, 146.8679
188.1615, 153.8840
188.6436, 139.9731
189.1257, 125.3376
189.6078, 117.3967
190.0900, 109.5735
190.5721, 95.43799
191.0542, 72.62988
191.5363, 51.90503
192.0184, 48.32080
192.5005, 64.76685
192.9827, 78.42773
193.4648, 80.86206
193.9469, 80.99561
194.4290, 86.27002
194.9111, 97.58887
195.3932, 108.2957
195.8754, 109.7886
196.3575, 99.87964
196.8396, 91.39282
197.3217, 85.43457
197.8038, 81.61499
198.2859, 82.34985
198.7681, 87.29639
199.2502, 90.93677
199.7323, 85.89355
200.2144, 70.52759
200.6965, 56.79590
201.1786, 42.81934
201.6608, 33.26440
202.1429, 34.87305
202.6250, 47.36670
203.1071, 59.33130
203.5892, 58.83276
204.0713, 44.75146
204.5535, 26.95435
205.0356, 4.487061
205.5177, 30.87549
205.9998, 38.99854
206.4819, 20.11865
206.9640, 2.133789
207.4462, 13.39819
207.9283, 12.55298
208.4104, 14.40210
208.8925, 24.93286
209.3746, 34.57031
209.8567, 39.49097
210.3388, 39.28418
210.8210, 34.32886
211.3031, 21.23096
211.7852, 0.7087400
212.2673, 12.42236
212.7494, 4.328125
213.2315, 7.198242
213.7137, 14.01270
214.1958, 16.57324
214.6779, 18.90430
215.1600, 23.98145
215.6421, 31.76904
216.1242, 41.69165
216.6064, 60.23877
217.0885, 72.75269
217.5706, 70.09399
218.0527, 55.60767
218.5348, 39.45142
219.0169, 27.40723
219.4991, 19.36694
219.9812, 14.56665
220.4633, 14.08740
220.9454, 15.79785
221.4275, 18.93579
221.9096, 22.90527
222.3918, 26.71729
222.8739, 29.58423
223.3560, 31.66333
223.8381, 34.19116
224.3202, 37.67188
224.8023, 41.42114
225.2845, 49.40283
225.7666, 57.09473
226.2487, 54.83301
226.7308, 29.58325
227.2129, 6.091064
227.6950, 16.50342
228.1772, 10.22314
228.6593, 36.21069
229.1414, 41.79248
229.6235, 35.79468
230.1056, 29.95557
230.5877, 29.00610
231.0699, 30.58984
231.5520, 29.52319
232.0341, 23.92725
232.5162, 22.08691
232.9983, 33.91235
233.4804, 49.57275
233.9626, 56.90088
234.4447, 48.43384
234.9268, 37.00317
235.4089, 42.29590
235.8910, 67.50146
236.3731, 87.12622
236.8553, 82.45264
237.3374, 70.72046
237.8195, 71.97778
238.3016, 93.99927
238.7837, 117.9150
239.2658, 122.0703
239.7480, 106.5068
240.2301, 96.28857
240.7122, 103.5442
241.1943, 117.7170
241.6764, 125.3718
242.1585, 123.9824
242.6407, 123.7949
243.1228, 137.4023
243.6049, 161.6062
244.0870, 173.2129
244.5691, 157.7522
245.0512, 136.0579
245.5334, 134.9658
246.0155, 156.5198
246.4976, 178.1912
246.9797, 185.4009
247.4618, 183.3438
247.9439, 188.3970
248.4261, 207.4617
248.9082, 227.3423
249.3903, 231.9124
249.8724, 222.4304
250.3545, 211.8379
250.8366, 204.0750
251.3188, 198.2310
251.8009, 191.3401
252.2830, 181.6946
252.7651, 176.8042
253.2472, 189.2024
253.7293, 216.1794
254.2115, 233.4644
254.6936, 230.8318
255.1757, 219.8977
255.6578, 212.1582
256.1399, 207.6895
256.6220, 206.7239
257.1042, 210.2903
257.5863, 218.2031
258.0684, 223.3210
258.5505, 222.5024
259.0326, 221.8066
259.5147, 226.5537
259.9969, 236.5396
260.4790, 245.5969
260.9611, 251.1196
261.4432, 252.5862
261.9253, 249.1116
262.4074, 230.9924
262.8896, 217.3237
263.3717, 222.3613
263.8538, 239.4656
264.3359, 250.3420
264.8180, 244.7590
265.3001, 226.4983
265.7823, 211.0276
266.2644, 197.0850
266.7465, 187.1890
267.2286, 183.7217
267.7107, 183.7883
268.1928, 182.9578
268.6750, 179.4792
269.1571, 175.6592
269.6392, 176.0862
270.1213, 189.2898
270.6034, 194.8457
271.0855, 183.7786
271.5677, 169.7219
272.0498, 166.7480
272.5319, 177.2988
273.0140, 191.8318
273.4961, 197.8743
273.9782, 192.9707
274.4604, 185.7358
274.9425, 165.9050
275.4246, 152.0869
275.9067, 160.6455
276.3888, 188.1311
276.8709, 216.1206
277.3531, 227.9124
277.8352, 222.5386
278.3173, 211.6479
278.7994, 182.8247
279.2815, 161.2666
279.7636, 158.7725
280.2458, 169.7778
280.7279, 182.1836
281.2100, 188.2000
281.6921, 188.7012
282.1742, 189.1389
282.6563, 190.6875
283.1385, 190.2671
283.6206, 188.4844
284.1027, 184.1072
284.5848, 174.6697
285.0669, 157.7529
285.5490, 137.1726
286.0312, 121.5127
286.5133, 109.1379
286.9954, 102.4675
287.4775, 106.8853
287.9596, 114.0012
288.4417, 117.7024
288.9239, 116.4651
289.4060, 112.3679
289.8881, 107.1938
290.3702, 100.8635
290.8523, 95.24438
291.3344, 92.13940
291.8166, 88.18604
292.2987, 79.81128
292.7808, 67.45288
293.2629, 56.50977
293.7450, 49.82739
294.2271, 47.47705
294.7093, 52.32520
295.1914, 71.33496
295.6735, 85.27881
296.1556, 75.66553
296.6377, 49.61646
297.1198, 27.74829
297.6020, 20.57471
298.0841, 21.12964
298.5662, 18.99463
299.0483, 13.70996
299.5304, 8.023438
300.0125, 3.581543
300.4947, 1.3184000E-02
300.9768, 3.880127
301.4589, 10.39819
301.9410, 14.74756
302.4231, 11.95752
302.9052, 3.331055
303.3874, 4.995850
303.8695, 10.95410
304.3516, 14.51343
304.8337, 15.57471
305.3158, 13.91919
305.7979, 10.82983
306.2801, 4.818115
306.7622, 1.834961
307.2443, 4.738525
307.7264, 2.382080
308.2085, 1.229004
308.6906, 0.1142580
309.1728, 8.227051
309.6549, 14.59644
310.1370, 19.81201
310.6191, 22.31128
311.1012, 19.22412
311.5833, 11.12280
312.0655, 3.089600
312.5476, 0.4726560
313.0297, 12.44849
313.5118, 2.333740
313.9939, 10.79370
314.4760, 13.28516
314.9582, 8.041504
315.4403, 1.415771
315.9224, 1.463867
316.4045, 4.852783
316.8866, 8.926758
317.3687, 8.937500
317.8509, 4.565430
318.3330, 5.543457
318.8151, 8.776367
319.2972, 25.72656
319.7793, 32.25171
320.2614, 22.44458
320.7436, 7.223389
321.2257, 5.089844
321.7078, 20.90674
322.1899, 32.94727
322.6720, 36.41235
323.1541, 37.49756
323.6363, 39.28735
324.1184, 42.00098
324.6005, 44.20190
325.0826, 44.05396
325.5647, 41.93384
326.0468, 41.68286
326.5290, 44.57495
327.0111, 47.64551
327.4932, 50.52344
327.9753, 52.39819
328.4574, 50.99146
328.9395, 41.23071
329.4217, 30.43628
329.9038, 33.27661
330.3859, 51.70361
330.8680, 64.27124
331.3501, 54.09546
331.8322, 33.94263
332.3144, 27.51318
332.7965, 42.17798
333.2786, 59.02295
333.7607, 69.37866
334.2428, 72.86963
334.7249, 65.71411
335.2070, 43.60669
335.6891, 18.10034
336.1713, 9.670898
336.6534, 22.02124
337.1355, 29.80200
337.6176, 25.81519
338.0997, 16.84131
338.5818, 7.534668
339.0640, 0.8137210
339.5461, 5.197266
340.0282, 2.760742
340.5103, 6.851807
340.9924, 20.04175
341.4745, 51.08765
341.9567, 70.69019
342.4388, 57.92993
342.9209, 25.38184
343.4030, 1.847168
343.8851, 9.945801
344.3672, 2.936035
344.8494, 5.767334
345.3315, 19.52271
345.8136, 29.92627
346.2957, 36.56641
346.7778, 39.81763
347.2599, 38.48706
347.7421, 32.91309
348.2242, 27.34204
348.7063, 26.67334
349.1884, 30.98364
349.6705, 40.14624
350.1526, 64.80005
350.6348, 84.40112
351.1169, 87.42798
351.5990, 77.11963
352.0811, 64.17651
352.5632, 52.34302
353.0453, 43.56519
353.5275, 45.07739
354.0096, 59.84546
354.4917, 76.27026
354.9738, 94.54102
355.4559, 109.0100
355.9380, 109.1223
356.4202, 85.70020
356.9023, 61.60425
357.3844, 58.25366
357.8665, 72.57275
358.3486, 87.66431
358.8307, 99.89526
359.3129, 107.9968
359.7950, 108.4060
360.2771, 100.2031
360.7592, 95.94775
361.2413, 99.48804
361.7234, 107.7991
362.2056, 120.3262
362.6877, 136.3506
363.1698, 148.3623
363.6519, 148.5786
364.1340, 136.5771
364.6161, 131.0898
365.0983, 141.0383
365.5804, 147.3501
366.0625, 137.4697
366.5446, 119.2397
367.0267, 108.9958
367.5089, 115.2158
367.9910, 129.5093
368.4731, 129.1692
368.9552, 97.37500
369.4373, 80.54810
369.9194, 89.72607
370.4016, 106.3203
370.8837, 118.7507
371.3658, 125.3914
371.8479, 126.8813
372.3300, 122.4832
372.8121, 111.7224
373.2943, 105.9919
373.7764, 109.6963
374.2585, 112.0110
374.7406, 104.7178
375.2227, 93.18359
375.7048, 89.93970
376.1870, 105.0715
376.6691, 123.9973
377.1512, 119.1997
377.6333, 88.32324
378.1154, 68.64087
378.5975, 84.60645
379.0797, 110.9771
379.5618, 108.5073
380.0439, 69.05981
380.5260, 36.58618
381.0081, 37.37866
381.4902, 57.46387
381.9724, 72.81226
382.4545, 79.21094
382.9366, 79.64575
383.4187, 75.78027
383.9008, 67.04419
384.3829, 60.90405
384.8651, 61.02856
385.3472, 60.15601
385.8293, 51.55444
386.3114, 38.81885
386.7935, 31.72192
387.2756, 35.92383
387.7578, 46.83203
388.2399, 50.67090
388.7220, 41.64771
389.2041, 33.71167
389.6862, 25.42651
390.1683, 19.79565
390.6505, 20.14380
391.1326, 26.36719
391.6147, 34.65796
392.0968, 41.44702
392.5789, 46.74268
393.0610, 51.67651
393.5432, 58.21118
394.0253, 61.63599
394.5074, 60.06055
394.9895, 54.41479
395.4716, 45.27588
395.9537, 30.12646
396.4359, 16.37866
396.9180, 18.19434
397.4001, 35.95093
397.8822, 45.77002
398.3643, 32.95874
398.8464, 15.38623
399.3286, 19.28296
399.8107, 47.90015
400.2928, 71.08838
400.7749, 74.17749
401.2570, 66.59619
401.7391, 59.88062
402.2213, 55.86011
402.7034, 53.61450
403.1855, 52.55811
403.6676, 52.69971
404.1497, 53.91455
404.6318, 58.92139
405.1140, 61.80713
405.5961, 59.48584
406.0782, 54.01270
406.5603, 48.87622
407.0424, 45.43579
407.5245, 41.89941
408.0067, 34.27783
408.4888, 17.92090
408.9709, 8.459229
409.4530, 9.807373
409.9351, 14.07544
410.4172, 18.43066
410.8994, 22.21851
411.3815, 24.98022
411.8636, 25.61841
412.3457, 25.31958
412.8278, 28.33350
413.3099, 35.43701
413.7921, 43.79688
414.2742, 54.80640
414.7563, 65.34302
415.2384, 72.48364
415.7205, 75.99243
416.2026, 75.01465
416.6848, 63.71606
417.1669, 47.41943
417.6490, 41.51489
418.1311, 49.89795
418.6132, 65.06958
419.0953, 81.50635
419.5775, 99.27246
420.0596, 112.0193
420.5417, 116.2039
421.0238, 118.4932
421.5059, 122.4590
421.9880, 127.6438
422.4702, 132.7393
422.9523, 137.1836
423.4344, 140.4451
423.9165, 140.9331
424.3986, 135.7651
424.8807, 132.5583
425.3629, 128.1003
425.8450, 127.9419
426.3271, 138.9207
426.8092, 159.1318
427.2913, 178.7385
427.7734, 190.0298
428.2556, 193.7170
428.7377, 194.3682
429.2198, 191.1809
429.7019, 186.4331
430.1840, 177.5100
430.6661, 169.0305
431.1483, 167.7227
431.6304, 176.9446
432.1125, 186.2346
432.5946, 183.2739
433.0767, 172.9861
433.5588, 175.4912
434.0410, 198.9397
434.5231, 221.3574
435.0052, 215.2134
435.4873, 179.6824
435.9694, 161.1941
436.4515, 179.1589
436.9337, 199.1956
437.4158, 199.4309
437.8979, 185.3267
438.3800, 172.2869
438.8621, 167.6709
439.3442, 168.0273
439.8264, 165.1165
440.3085, 156.6821
440.7906, 148.8445
441.2727, 136.7891
441.7548, 129.2041
442.2369, 137.0283
442.7191, 156.0332
443.2012, 169.0249
443.6833, 160.6741
444.1654, 136.9534
444.6475, 121.6084
445.1296, 116.1736
445.6118, 115.2585
446.0939, 122.2078
446.5760, 129.5522
447.0581, 127.6213
447.5402, 112.4299
448.0223, 99.97949
448.5045, 106.8271
448.9866, 122.2449
449.4687, 119.6331
449.9508, 93.18579
450.4329, 69.08301
450.9150, 73.77393
451.3972, 106.6033
451.8793, 122.1365
452.3614, 107.9485
452.8435, 92.82178
453.3256, 84.76611
453.8077, 82.72388
454.2899, 86.26318
454.7720, 95.12842
455.2541, 103.9304
455.7362, 101.4971
456.2183, 83.67383
456.7004, 69.85864
457.1826, 64.85229
457.6647, 58.80176
458.1468, 42.91528
458.6289, 22.74121
459.1110, 10.62085
459.5931, 13.58228
460.0753, 26.14917
460.5574, 42.34302
461.0395, 62.56567
461.5216, 76.49170
462.0037, 80.82227
462.4858, 77.56470
462.9680, 67.24414
463.4501, 49.37939
463.9322, 35.49280
464.4143, 30.06445
464.8964, 29.28748
465.3785, 29.76392
465.8607, 31.41553
466.3428, 35.92761
466.8249, 44.84570
467.3070, 56.53174
467.7891, 65.00891
468.2712, 73.51147
468.7534, 73.68384
469.2355, 57.35889
469.7176, 38.37207
470.1997, 26.25659
470.6818, 22.59509
471.1639, 24.66699
471.6461, 31.71973
472.1282, 42.66541
472.6103, 51.33008
473.0924, 58.94678
473.5745, 61.43530
474.0566, 50.92371
474.5388, 36.89685
475.0209, 30.22595
475.5030, 33.61694
475.9851, 38.60535
476.4672, 40.62524
476.9493, 40.43970
477.4315, 39.40930
477.9136, 37.74011
478.3957, 35.47070
478.8778, 32.72046
479.3599, 29.45374
479.8420, 25.23657
480.3242, 16.34106
480.8063, 11.06226
481.2884, 15.05078
481.7705, 22.42847
482.2526, 24.90857
482.7347, 20.72327
483.2169, 16.37012
483.6990, 21.42163
484.1811, 37.34326
484.6632, 45.37415
485.1453, 39.81714
485.6274, 34.03711
486.1096, 33.55481
486.5917, 36.54688
487.0738, 40.49158
487.5559, 45.25073
488.0380, 49.13159
488.5201, 49.51782
489.0023, 47.50220
489.4844, 47.88696
489.9665, 52.39001
490.4486, 56.28503
490.9307, 53.13745
491.4128, 42.29358
491.8950, 40.53662
492.3771, 55.98596
492.8592, 71.75574
493.3413, 83.30127
493.8234, 89.50037
494.3055, 87.14819
494.7877, 75.36853
495.2698, 61.58521
495.7519, 58.88733
496.2340, 71.93359
496.7161, 75.44824
497.1982, 54.21399
497.6804, 40.12378
498.1625, 57.62451
498.6446, 90.01843
499.1267, 102.9561
499.6088, 76.56873
500.0909, 40.90674
500.5730, 32.16687
501.0551, 44.87354
501.5373, 48.08069
502.0194, 32.00256
502.5015, 10.78760
502.9836, 0.4849850
503.4657, 2.432983
503.9478, 0.2302250
504.4300, 14.15747
504.9121, 24.96179
505.3942, 22.09778
505.8763, 10.66797
506.3584, 1.138306
506.8405, 9.893433
507.3227, 14.71594
507.8048, 12.82092
508.2869, 1.665405
508.7690, 5.119507
509.2511, 0.1749270
509.7332, 1.568604
510.2154, 16.01636
510.6975, 41.22253
511.1796, 50.03162
511.6617, 28.00745
512.1439, 1.582031
512.6260, 16.25452
513.1081, 17.68030
513.5902, 10.96301
514.0723, 5.081421
514.5544, 19.65540
515.0366, 20.14587
515.5187, 4.664307
516.0008, 10.17163
516.4829, 25.25061
516.9650, 38.28687
517.4471, 46.88184
517.9293, 52.39648
518.4114, 57.49646
518.8935, 63.14783
519.3756, 68.96533
519.8577, 74.21191
520.3398, 78.65942
520.8220, 84.83411
521.3041, 98.04150
521.7862, 105.4215
522.2683, 94.09692
522.7504, 75.20581
523.2325, 69.15320
523.7147, 86.21155
524.1968, 106.2061
524.6789, 110.4272
525.1610, 104.7789
525.6431, 106.2947
526.1252, 118.8430
526.6074, 132.6213
527.0895, 138.1887
527.5716, 135.5480
528.0537, 134.9365
528.5358, 138.0436
529.0179, 140.8510
529.5001, 143.8616
529.9822, 145.3601
530.4643, 140.8834
530.9464, 130.7401
531.4285, 124.1538
531.9106, 134.6989
532.3928, 160.1611
532.8749, 167.3063
533.3570, 147.9871
533.8391, 130.4434
534.3212, 129.4714
534.8033, 138.2045
535.2855, 147.7769
535.7676, 158.5922
536.2497, 168.2087
536.7318, 173.2495
537.2139, 177.1013
537.6960, 185.2236
538.1782, 197.1837
538.6603, 205.1334
539.1424, 202.9299
539.6245, 193.6873
540.1066, 188.2963
540.5887, 192.0853
541.0709, 191.0367
541.5530, 177.4279
542.0351, 164.1608
542.5172, 161.7305
542.9993, 170.0995
543.4814, 179.6206
543.9636, 183.5778
544.4457, 184.9592
544.9278, 189.0612
545.4099, 196.4684
545.8920, 202.6046
546.3741, 205.8862
546.8563, 205.8341
547.3384, 200.3003
547.8205, 187.7229
548.3026, 182.9913
548.7847, 196.9868
549.2668, 210.9200
549.7490, 212.7192
550.2311, 204.9490
550.7132, 193.6237
551.1953, 181.4658
551.6774, 171.2560
552.1595, 138.9221
552.6417, 175.6840
553.1238, 196.6766
553.6059, 202.7460
554.0880, 149.2190
554.5701, 172.6321
555.0522, 165.2009
555.5344, 156.4985
556.0165, 178.7129
556.4986, 192.3059
556.9807, 188.5880
557.4628, 173.7357
557.9449, 160.1801
558.4271, 150.4725
558.9092, 143.2877
559.3913, 137.7565
559.8734, 133.7675
560.3555, 128.0261
560.8376, 113.9126
561.3198, 106.0016
561.8019, 113.6689
562.2840, 122.7832
562.7661, 119.3398
563.2482, 103.1018
563.7303, 86.09424
564.2125, 77.03748
564.6946, 73.90625
565.1767, 73.09314
565.6588, 74.87402
566.1409, 74.40857
566.6230, 69.52063
567.1052, 62.04089
567.5873, 53.24683
568.0694, 41.29395
568.5515, 29.54871
569.0336, 19.78796
569.5157, 13.24390
569.9979, 10.10950
570.4800, 8.811401
570.9621, 9.339111
571.4442, 11.88904
571.9263, 13.66150
572.4084, 9.860718
572.8906, 0.5067140
573.3727, 6.228149
573.8548, 11.38440
574.3369, 12.56934
574.8190, 6.055176
575.3011, 5.110596
575.7833, 14.81079
576.2654, 22.80273
576.7475, 27.30200
577.2296, 24.89990
577.7117, 19.18250
578.1938, 16.16333
578.6760, 16.72949
579.1581, 17.93884
579.6402, 17.50085
580.1223, 15.40015
580.6044, 11.14380
581.0865, 0.7872310
581.5686, 5.191772
582.0507, 4.015381
582.5328, 0.5999760
583.0150, 6.454712
583.4971, 13.10999
583.9792, 20.20459
584.4613, 29.20911
584.9434, 37.50366
585.4255, 41.39050
585.9077, 41.13062
586.3898, 38.10291
586.8719, 32.60144
587.3540, 25.14526
587.8361, 15.62451
588.3182, 2.222534
588.8004, 3.896973
589.2825, 3.004639
589.7646, 9.961304
590.2467, 11.63550
590.7288, 10.90051
591.2109, 13.26355
591.6931, 20.08154
592.1752, 24.44409
592.6573, 13.95496
593.1394, 5.891968
593.6215, 8.542725
594.1036, 10.08264
594.5858, 28.95215
595.0679, 39.37939
595.5500, 41.31567
596.0321, 32.41980
596.5142, 5.307739
596.9963, 11.99927
597.4785, 8.997070
597.9606, 0.1917720
598.4427, 7.203125
598.9248, 11.28931
599.4069, 9.133057
599.8890, 1.425659
600.3712, 13.56824
600.8533, 12.75098
601.3354, 2.178711
601.8175, 8.453857
602.2996, 0.4484860
602.7817, 11.23767
603.2639, 17.01147
603.7460, 17.42542
604.2281, 10.25671
604.7102, 13.21362
605.1923, 30.93420
605.6744, 29.22839
606.1566, 19.83911
606.6387, 15.28247
607.1208, 17.36646
607.6029, 23.28796
608.0850, 31.69324
608.5671, 40.98853
609.0493, 45.06335
609.5314, 42.10266
610.0135, 40.08911
610.4956, 42.38977
610.9777, 44.08228
611.4598, 38.69995
611.9420, 28.76453
612.4241, 25.71570
612.9062, 40.82397
613.3883, 55.65552
613.8704, 55.04028
614.3525, 46.45532
614.8347, 44.57983
615.3168, 52.34131
615.7989, 60.84106
616.2810, 60.71692
616.7631, 53.08606
617.2452, 50.90588
617.7274, 54.49414
618.2095, 63.11426
618.6916, 84.01453
619.1737, 104.4196
619.6558, 112.0557
620.1379, 107.6357
620.6201, 105.7635
621.1022, 114.4264
621.5843, 127.0378
622.0664, 139.1315
622.5485, 149.8865
623.0306, 155.6425
623.5128, 155.2037
623.9949, 155.9062
624.4770, 167.5573
624.9591, 190.9209
625.4412, 210.7699
625.9233, 227.9324
626.4055, 240.0472
626.8876, 242.0143
627.3697, 241.8763
627.8518, 247.3965
628.3339, 259.5627
628.8160, 274.5374
629.2982, 288.9409
629.7803, 305.9705
630.2624, 330.8549
630.7445, 361.8837
631.2266, 392.5244
631.7087, 420.4176
632.1909, 447.7733
632.6730, 477.4406
633.1551, 509.2471
633.6372, 545.6681
634.1193, 590.8469
634.6014, 635.2269
635.0836, 678.2632
635.5657, 717.8273
636.0478, 750.0519
636.5299, 774.2919
637.0120, 798.8806
637.4941, 824.9192
637.9763, 856.6156
638.4584, 903.7638
638.9405, 963.2104
639.4226, 1019.400
639.9047, 1066.466
640.3868, 1105.606
640.8690, 1137.158
641.3511, 1157.249
641.8332, 1186.713
642.3153, 1242.005
642.7974, 1287.334
643.2795, 1306.496
643.7617, 1312.794
644.2438, 1323.067
644.7259, 1340.870
645.2080, 1356.241
645.6901, 1360.867
646.1722, 1360.464
646.6544, 1366.989
647.1365, 1378.168
647.6186, 1375.182
648.1007, 1348.523
648.5828, 1310.885
649.0649, 1283.506
649.5471, 1269.347
650.0292, 1251.891
650.5113, 1227.327
650.9934, 1203.484
651.4755, 1187.940
651.9576, 1173.570
652.4398, 1148.626
652.9219, 1110.505
653.4040, 1070.508
653.8861, 1036.010
654.3682, 1002.545
654.8503, 960.4967
655.3325, 913.8339
655.8146, 876.1344
656.2967, 852.9122
656.7788, 838.4630
657.2609, 826.0846
657.7430, 818.3035
658.2252, 793.9778
658.7073, 740.1897
659.1894, 690.6348
659.6715, 658.1741
660.1536, 633.6541
660.6357, 606.7385
661.1179, 576.0746
661.6000, 546.3540
662.0821, 519.5179
662.5642, 495.2903
663.0463, 469.5328
663.5284, 445.1693
664.0106, 432.7023
664.4927, 436.0651
664.9748, 444.0845
665.4569, 442.0901
665.9390, 429.9480
666.4211, 408.3931
666.9033, 368.3224
667.3854, 336.3507
667.8675, 330.6997
668.3496, 336.6333
668.8317, 341.2365
669.3138, 344.2490
669.7960, 337.6627
670.2781, 308.0615
670.7602, 278.0374
671.2423, 267.8419
671.7244, 268.9341
672.2065, 261.8763
672.6887, 241.1885
673.1708, 219.5100
673.6529, 210.5348
674.1350, 212.8741
674.6171, 219.5088
675.0992, 232.6349
675.5814, 242.7032
676.0635, 248.7203
676.5456, 248.0045
677.0277, 230.3978
677.5098, 195.5001
677.9919, 181.1003
678.4741, 210.6241
678.9562, 241.2139
679.4383, 250.1278
679.9204, 249.2296
680.4025, 258.1595
680.8846, 278.7573
681.3668, 292.5054
681.8489, 276.9656
682.3310, 247.3574
682.8131, 251.1211
683.2952, 289.4817
683.7773, 316.0549
684.2595, 315.6871
684.7416, 305.8734
685.2237, 302.2465
685.7058, 305.3605
686.1879, 311.0867
686.6700, 325.6592
687.1522, 334.7700
687.6343, 334.0565
688.1164, 329.4379
688.5985, 326.0063
689.0806, 324.8226
689.5627, 318.5587
690.0449, 302.8354
690.5270, 284.2100
691.0091, 271.2136
691.4912, 263.5126
691.9733, 261.4043
692.4554, 264.4736
692.9376, 267.0582
693.4197, 265.1812
693.9018, 258.7885
694.3839, 243.8235
694.8660, 211.9117
695.3481, 186.8130
695.8303, 173.3033
696.3124, 163.1863
696.7945, 150.4279
697.2766, 138.1719
697.7587, 135.7412
698.2408, 150.0380
698.7230, 161.6724
699.2051, 155.9349
699.6872, 141.1545
700.1693, 127.1534
700.6514, 115.6095
701.1335, 108.1591
701.6157, 106.3175
702.0978, 105.9435
702.5799, 95.11658
703.0620, 70.13660
703.5441, 58.68091
704.0262, 68.83704
704.5084, 79.85498
704.9905, 82.07532
705.4726, 77.36108
705.9547, 68.32776
706.4368, 53.79102
706.9189, 42.10291
707.4011, 37.63013
707.8832, 35.70642
708.3653, 33.47266
708.8474, 31.14331
709.3295, 30.97803
709.8116, 33.69141
710.2938, 38.89233
710.7759, 51.69373
711.2580, 66.85681
711.7401, 64.48633
712.2222, 43.68469
712.7043, 31.38770
713.1865, 39.92163
713.6686, 53.71045
714.1507, 51.97681
714.6328, 32.66345
715.1149, 21.82642
715.5970, 24.98804
716.0792, 29.39282
716.5613, 34.49268
717.0434, 38.30298
717.5255, 37.02185
718.0076, 31.95654
718.4897, 31.10608
718.9719, 43.12036
719.4540, 55.39490
719.9361, 53.89050
720.4182, 43.31433
720.9003, 32.77625
721.3824, 24.47534
721.8646, 21.30322
722.3467, 27.07617
722.8288, 36.42334
723.3109, 27.27124
723.7930, 10.12695
724.2751, 27.46399
724.7573, 7.083252
725.2394, 17.11780
725.7215, 22.25842
726.2036, 15.40100
726.6857, 10.37622
727.1678, 7.989990
727.6500, 8.022217
728.1321, 14.59863
728.6142, 19.92883
729.0963, 16.20239
729.5784, 6.596558
730.0605, 2.253052
730.5427, 7.646362
731.0248, 8.873657
731.5069, 2.221680
731.9890, 9.184082
732.4711, 13.40942
732.9532, 10.06299
733.4354, 7.717407
733.9175, 10.36890
734.3996, 13.72656
734.8817, 11.16699
735.3638, 1.529785
735.8459, 4.130127
736.3281, 5.406860
736.8102, 2.998657
737.2923, 6.857910
737.7744, 17.46008
738.2565, 23.21558
738.7386, 23.91113
739.2208, 21.91260
739.7029, 17.07703
740.1850, 11.38611
740.6671, 5.154663
741.1492, 0.9851070
741.6313, 2.483398
742.1135, 7.248169
742.5956, 5.870239
743.0777, 12.68506
743.5598, 14.00537
744.0419, 7.333008
744.5240, 2.619019
745.0062, 1.333496
745.4883, 6.422729
745.9704, 5.650269
746.4525, 13.35730
746.9346, 0.2709960
747.4167, 3.2958999E-02
747.8989, 15.81238
748.3810, 25.25146
748.8631, 7.294067
749.3452, 10.16223
749.8273, 16.76965
750.3094, 13.50879
750.7916, 2.037231
751.2737, 29.54944
751.7558, 47.54639
752.2379, 30.77637
752.7200, 4.294067
753.2021, 4.326416
753.6843, 22.34302
754.1664, 28.28076
754.6485, 15.22498
755.1306, 0.1163330
755.6127, 0.8332520
756.0948, 14.00793
756.5770, 18.45312
757.0591, 11.94250
757.5412, 7.961548
758.0233, 10.85754
758.5054, 14.06409
758.9875, 9.516724
759.4697, 0.3843990
759.9518, 1.892090
760.4339, 28.74670
760.9160, 42.87366
761.3981, 26.07166
761.8802, 6.058472
762.3624, 6.428589
762.8445, 18.92578
763.3266, 22.09680
763.8087, 1.843872
764.2908, 12.84985
764.7729, 21.23206
765.2551, 23.64331
765.7372, 2.211670
766.2193, 11.55054
766.7014, 8.547607
767.1835, 5.031494
767.6656, 18.67871
768.1478, 0.6759030
768.6299, 14.03479
769.1120, 14.86426
769.5941, 21.41943
770.0762, 15.55762
770.5583, 13.52283
771.0405, 23.89526
771.5226, 27.38928
772.0047, 11.64343
772.4868, 11.64783
772.9689, 7.968628
773.4510, 9.124756
773.9332, 23.71899
774.4153, 37.77917
774.8974, 39.00891
775.3795, 30.97974
775.8616, 23.98132
776.3438, 21.72607
776.8259, 23.08228
777.3080, 28.96143
777.7901, 36.89404
778.2722, 42.43799
778.7543, 45.85022
779.2365, 50.64319
779.7186, 58.27136
780.2007, 63.38623
780.6828, 56.73828
781.1649, 39.75098
781.6470, 36.43091
782.1292, 49.73254
782.6113, 62.34583
783.0934, 69.17981
783.5755, 70.10449
784.0576, 63.19470
784.5397, 49.20032
785.0219, 38.92004
785.5040, 30.84570
785.9861, 28.57495
786.4682, 38.81494
786.9503, 49.33264
787.4324, 52.23291
787.9146, 48.39465
788.3967, 40.07703
788.8788, 26.62805
789.3609, 17.88379
789.8430, 24.26404
790.3251, 36.08923
790.8073, 40.55261
791.2894, 39.22083
791.7715, 39.37036
792.2536, 43.65161
792.7357, 50.28870
793.2178, 59.83508
793.7000, 69.37158
794.1821, 61.19360
794.6642, 33.32788
795.1463, 15.64819
795.6284, 18.24353
796.1105, 25.16785
796.5927, 21.71667
797.0748, 9.764526
797.5569, 1.838501
798.0390, 1.806152
798.5211, 1.764404
799.0032, 6.905029
799.4854, 13.81702
799.9675, 13.67310
800.4496, 8.497681
800.9317, 2.135986
801.4138, 21.01404
801.8959, 29.65100
802.3781, 4.835083
802.8602, 20.56299
803.3423, 15.72644
803.8244, 4.574829
804.3065, 16.84998
804.7886, 13.02417
805.2708, 2.672852
805.7529, 9.939331
806.2350, 21.58887
806.7171, 25.29724
807.1992, 21.63159
807.6813, 17.58313
808.1635, 14.99512
808.6456, 15.07886
809.1277, 18.27271
809.6098, 21.61401
810.0919, 15.24121
810.5740, 7.124634
811.0562, 12.29700
811.5383, 13.13196
812.0204, 32.59570
812.5025, 22.96423
812.9846, 1.198242
813.4667, 3.857666
813.9489, 10.50098
814.4310, 19.06287
814.9131, 13.81567
815.3952, 9.682861
815.8773, 11.38818
816.3594, 17.06189
816.8416, 30.22668
817.3237, 46.03174
817.8058, 46.71973
818.2879, 14.55603
818.7700, 14.20776
819.2521, 2.490845
819.7343, 25.96301
820.2164, 37.10876
820.6985, 31.73840
821.1806, 26.67554
821.6627, 28.98376
822.1448, 32.64343
822.6270, 24.95447
823.1091, 9.225464
823.5912, 2.864014
824.0733, 6.692139
824.5554, 13.98596
825.0375, 23.35046
825.5197, 33.21594
826.0018, 41.73425
826.4839, 49.03931
826.9660, 47.22583
827.4481, 29.71875
827.9302, 18.37122
828.4124, 17.69568
828.8945, 21.15039
829.3766, 26.92151
829.8587, 33.31482
830.3408, 36.88696
830.8229, 35.73694
831.3051, 37.56580
831.7872, 50.00574
832.2693, 58.92969
832.7514, 53.73706
833.2335, 42.88660
833.7156, 37.80286
834.1978, 39.54871
834.6799, 39.84595
835.1620, 30.91589
835.6441, 22.79053
836.1262, 28.57397
836.6083, 39.83289
837.0905, 42.69543
837.5726, 36.13599
838.0547, 23.50549
838.5368, 5.937134
839.0189, 7.914063
839.5010, 0.1705320
839.9832, 23.63501
840.4653, 31.70276
840.9474, 23.06616
841.4295, 17.90442
841.9116, 23.86035
842.3937, 34.32788
842.8759, 42.91919
843.3580, 49.16687
843.8401, 46.72656
844.3222, 31.64246
844.8043, 18.11121
845.2864, 5.347656
845.7686, 1.366333
846.2507, 6.216919
846.7328, 21.63330
847.2149, 26.68384
847.6970, 15.45605
848.1791, 10.39331
848.6613, 21.50671
849.1434, 29.91443
849.6255, 24.02637
850.1076, 13.09473
850.5897, 8.707153
851.0718, 11.61230
851.5540, 13.86292
852.0361, 11.58630
852.5182, 8.089111
853.0003, 1.304199
853.4824, 2.767700
853.9645, 7.902588
854.4467, 28.62646
854.9288, 41.86987
855.4109, 39.24670
855.8930, 30.10938
856.3751, 19.80286
856.8572, 13.30994
857.3394, 26.53088
857.8215, 54.59509
858.3036, 69.98560
858.7857, 64.20935
859.2678, 51.73621
859.7499, 47.53687
860.2321, 51.17224
860.7142, 51.33264
861.1963, 46.60461
861.6784, 48.86182
862.1605, 61.94434
862.6426, 72.94836
863.1248, 73.08032
863.6069, 67.83325
864.0890, 67.97644
864.5711, 73.95630
865.0532, 83.57458
865.5353, 103.0784
866.0175, 116.5458
866.4996, 113.5438
866.9817, 107.6459
867.4638, 109.8997
867.9459, 119.2114
868.4280, 128.5681
868.9102, 139.8577
869.3923, 148.4983
869.8744, 150.6555
870.3565, 150.7937
870.8386, 147.5593
871.3207, 145.7695
871.8029, 156.8964
872.2850, 182.8672
872.7671, 202.8362
873.2492, 199.4629
873.7313, 192.0140
874.2134, 196.9044
874.6956, 207.7826
875.1777, 213.7780
875.6598, 214.9641
876.1419, 219.6704
876.6240, 232.4017
877.1061, 247.7517
877.5883, 256.1378
878.0704, 260.4783
878.5525, 267.8907
879.0346, 278.3103
879.5167, 289.5803
879.9988, 300.7963
880.4810, 309.4589
880.9631, 310.9860
881.4452, 309.4998
881.9273, 323.9904
882.4094, 354.6597
882.8915, 376.0148
883.3737, 383.1080
883.8558, 385.5402
884.3379, 388.3395
884.8200, 391.9196
885.3021, 397.1638
885.7842, 404.2133
886.2664, 412.1335
886.7485, 420.7429
887.2306, 430.8799
887.7127, 445.5134
888.1948, 458.6576
888.6769, 464.2286
889.1591, 463.0073
889.6412, 461.1212
890.1233, 451.7262
890.6054, 452.1110
891.0875, 478.3053
891.5696, 497.6627
892.0518, 485.8538
892.5339, 461.6794
893.0160, 455.9106
893.4981, 472.4808
893.9802, 477.3409
894.4623, 450.2688
894.9445, 421.9725
895.4266, 408.6624
895.9087, 398.8177
896.3908, 377.8575
896.8729, 349.9669
897.3550, 332.5707
897.8372, 333.5270
898.3193, 333.4071
898.8014, 315.4128
899.2835, 292.7444
899.7656, 281.1862
900.2477, 274.8877
900.7299, 256.6632
901.2120, 226.4425
901.6941, 208.1909
902.1762, 224.0736
902.6583, 245.9056
903.1404, 225.9171
903.6226, 183.5681
904.1047, 168.5752
904.5868, 180.6852
905.0689, 192.8324
905.5510, 193.7319
906.0331, 187.7509
906.5153, 178.2272
906.9974, 167.0170
907.4795, 161.4403
907.9616, 161.2592
908.4437, 164.0394
908.9258, 169.8051
909.4080, 167.9374
909.8900, 149.3562
910.3721, 125.4313
910.8542, 120.1090
911.3364, 135.3622
911.8185, 151.3881
912.3006, 172.7562
912.7827, 172.5071
913.2648, 132.0481
913.7469, 90.36279
914.2291, 87.63123
914.7112, 116.0146
915.1933, 129.8557
915.6754, 121.3982
916.1575, 116.5835
916.6396, 116.7074
917.1218, 120.2852
917.6039, 130.8329
918.0860, 141.7089
918.5681, 142.3246
919.0502, 132.0466
919.5323, 124.8450
920.0145, 126.0033
920.4966, 123.0769
920.9787, 110.3950
921.4608, 96.74841
921.9429, 84.74756
922.4250, 76.84424
922.9072, 78.81921
923.3893, 93.47180
923.8714, 105.5029
924.3535, 110.8234
924.8356, 113.0312
925.3177, 114.5057
925.7999, 113.1106
926.2820, 101.6332
926.7641, 84.99878
927.2462, 81.92981
927.7283, 104.7914
928.2104, 121.4215
928.6926, 109.7144
929.1747, 90.26794
929.6568, 75.94580
930.1389, 67.97314
930.6210, 68.31201
931.1031, 75.77124
931.5853, 82.83289
932.0674, 85.28601
932.5495, 85.77051
933.0316, 86.20239
933.5137, 86.40955
933.9958, 87.60193
934.4780, 88.18835
934.9601, 82.35657
935.4422, 68.97021
935.9243, 57.66321
936.4064, 58.76538
936.8885, 64.93079
937.3707, 63.99841
937.8528, 59.56238
938.3349, 62.79944
938.8170, 72.49182
939.2991, 73.76599
939.7813, 59.11157
940.2634, 41.10437
940.7455, 36.27820
941.2276, 40.59399
941.7097, 42.88403
942.1918, 43.35693
942.6740, 44.35498
943.1561, 45.97180
943.6382, 41.19995
944.1203, 24.36340
944.6024, 4.605957
945.0845, 2.386108
945.5667, 1.512085
946.0488, 6.811279
946.5309, 13.21448
947.0130, 15.60364
947.4951, 12.23364
947.9772, 8.783081
948.4594, 10.54468
948.9415, 15.71411
949.4236, 19.38281
949.9057, 21.79102
950.3878, 16.61047
950.8699, 0.9090580
951.3521, 5.883423
951.8342, 5.808350
952.3163, 23.40845
952.7984, 33.74207
953.2805, 36.57556
953.7626, 29.33411
954.2448, 8.128540
954.7269, 4.950928
955.2090, 6.061523
955.6911, 4.436401
956.1732, 4.280273
956.6553, 3.960327
957.1375, 0.3880620
957.6196, 6.498901
958.1017, 7.400757
958.5838, 1.866455
959.0659, 6.351196
959.5480, 1.173462
960.0302, 4.425903
960.5123, 4.739258
960.9944, 2.117188
961.4765, 0.1020510
961.9586, 3.239624
962.4407, 3.348145
962.9229, 32.09155
963.4050, 49.43848
963.8871, 44.01013
964.3692, 31.25232
964.8513, 16.85022
965.3334, 3.976563
965.8156, 2.327881
966.2977, 19.04773
966.7798, 24.00928
967.2619, 2.964233
967.7440, 10.79236
968.2261, 3.214111
968.7083, 9.164063
969.1904, 12.15881
969.6725, 9.168823
970.1546, 12.89917
970.6367, 29.52490
971.1188, 38.99475
971.6010, 34.14502
972.0831, 28.56470
972.5652, 25.77380
973.0473, 25.45496
973.5294, 27.90833
974.0115, 32.54163
974.4937, 37.01514
974.9758, 41.37292
975.4579, 44.77710
975.9400, 49.08813
976.4221, 50.08569
976.9042, 40.02527
977.3864, 29.50452
977.8685, 33.86780
978.3506, 50.85632
978.8327, 59.68970
979.3148, 48.64807
979.7969, 42.58130
980.2791, 51.41223
980.7612, 63.15796
981.2433, 74.92017
981.7254, 83.03052
982.2075, 80.80713
982.6896, 69.24890
983.1718, 61.71765
983.6539, 61.90820
984.1360, 66.75464
984.6181, 82.67432
985.1002, 95.32837
985.5823, 91.14343
986.0645, 79.30591
986.5466, 73.63843
987.0287, 75.96545
987.5108, 79.74292
987.9929, 85.72827
988.4750, 88.67151
988.9572, 89.18665
989.4393, 83.35559
989.9214, 61.54456
990.4035, 34.19446
990.8856, 19.02026
991.3677, 18.58582
991.8499, 20.34204
992.3320, 17.37085
992.8141, 18.15613
993.2962, 31.71826
993.7783, 45.81067
994.2604, 50.00452
994.7426, 47.08411
995.2247, 43.23059
995.7068, 39.73779
996.1889, 35.33923
996.6710, 24.91418
997.1531, 19.31836
997.6353, 29.68311
998.1174, 42.12036
998.5995, 42.53796
999.0816, 36.08862
999.5637, 37.41248
1000.046, 49.44629
1000.528, 52.15442
1001.010, 28.62146
1001.492, 3.752319
1001.974, 13.47217
1002.456, 22.70435
1002.939, 20.78455
1003.421, 11.67590
1003.903, 1.642090
1004.385, 7.785767
1004.867, 12.50208
1005.349, 7.186401
1005.831, 1.037842
1006.313, 1.380859
1006.795, 2.171997
1007.278, 3.288818
1007.760, 4.388916
1008.242, 4.115967
1008.724, 2.134766
1009.206, 0.5552980
1009.688, 0.6828610
1010.170, 0.4418950
1010.652, 2.807739
1011.135, 5.619019
1011.617, 3.488647
1012.099, 1.162842
1012.581, 3.179199
1013.063, 1.289185
1013.545, 2.242065
1014.027, 8.788086
1014.509, 13.71960
1014.991, 11.06030
1015.474, 9.229980
1015.956, 19.32886
1016.438, 34.88623
1016.920, 39.64563
1017.402, 30.27966
1017.884, 28.33142
1018.366, 54.27319
1018.848, 72.64307
1019.331, 60.64392
1019.813, 42.10657
1020.295, 34.51831
1020.777, 36.14038
1021.259, 42.10327
1021.741, 51.64709
1022.223, 58.48584
1022.705, 57.77820
1023.187, 58.22949
1023.670, 62.18518
1024.152, 69.24316
1024.634, 85.40662
1025.116, 101.8325
1025.598, 99.18848
1026.080, 75.21826
1026.562, 61.14966
1027.044, 67.36365
1027.526, 80.02002
1028.009, 105.3818
1028.491, 125.4390
1028.973, 124.1949
1029.455, 111.9432
1029.937, 107.7954
1030.419, 113.0470
1030.901, 108.3694
1031.383, 74.32959
1031.866, 55.61267
1032.348, 72.68396
1032.830, 95.28040
1033.312, 106.8694
1033.794, 112.7235
1034.276, 123.9904
1034.758, 141.2009
1035.240, 145.6746
1035.723, 115.9816
1036.205, 103.4904
1036.687, 129.3788
1037.169, 155.4652
1037.651, 164.8822
1038.133, 163.8501
1038.615, 157.3724
1039.097, 145.6503
1039.579, 141.5104
1040.062, 157.7928
1040.544, 159.0851
1041.026, 126.4698
1041.508, 106.0698
1041.990, 123.0073
1042.472, 150.8006
1042.954, 164.6609
1043.436, 165.9573
1043.918, 163.3750
1044.401, 156.3197
1044.883, 143.4497
1045.365, 116.0589
1045.847, 103.1120
1046.329, 124.1362
1046.811, 148.7446
1047.293, 144.6635
1047.775, 120.0046
1048.258, 110.2750
1048.740, 119.9710
1049.222, 127.6520
1049.704, 134.0387
1050.186, 134.0949
1050.668, 123.3429
1051.150, 114.5115
1051.632, 119.7158
1052.115, 133.1229
1052.597, 138.0825
1053.079, 133.4627
1053.561, 130.9578
1054.043, 131.4199
1054.525, 125.6567
1055.007, 109.8480
1055.489, 99.18317
1055.971, 105.8732
1056.453, 120.4461
1056.936, 124.6465
1057.418, 119.1782
1057.900, 111.3393
1058.382, 101.3513
1058.864, 96.48059
1059.346, 97.97491
1059.828, 100.7736
1060.310, 103.0794
1060.793, 103.7119
1061.275, 98.75903
1061.757, 91.08636
1062.239, 92.61920
1062.721, 100.4108
1063.203, 100.0496
1063.685, 90.72174
1064.167, 83.28442
1064.650, 82.73077
1065.132, 84.85626
1065.614, 87.01495
1066.096, 87.08411
1066.578, 76.41888
1067.060, 61.31311
1067.542, 61.52246
1068.024, 73.17578
1068.506, 74.51404
1068.989, 59.46533
1069.471, 44.93640
1069.953, 44.97479
1070.435, 49.25549
1070.917, 46.44684
1071.399, 40.96210
1071.881, 39.44421
1072.363, 39.70178
1072.845, 35.48688
1073.328, 26.32208
1073.810, 18.05762
1074.292, 13.05908
1074.774, 11.52582
1075.256, 17.40698
1075.738, 23.02130
1076.220, 19.51648
1076.702, 12.88721
1077.184, 11.76678
1077.667, 16.18048
1078.149, 21.88550
1078.631, 29.45404
1079.113, 30.78339
1079.595, 14.58423
1080.077, 1.537781
1080.559, 3.368774
1081.041, 12.45062
1081.524, 25.57709
1082.006, 38.53772
1082.488, 38.42712
1082.970, 19.54291
1083.452, 11.61597
1083.934, 30.63373
1084.416, 43.80139
1084.898, 41.93524
1085.380, 34.40082
1085.863, 24.40564
1086.345, 13.74316
1086.827, 3.659973
1087.309, 6.033569
1087.791, 4.341797
1088.273, 18.46741
1088.755, 29.90082
1089.237, 22.75586
1089.719, 13.39594
1090.202, 7.328674
1090.684, 5.166016
1091.166, 9.100403
1091.648, 16.75201
1092.130, 15.21484
1092.612, 2.506226
1093.094, 2.276978
1093.576, 2.479797
1094.059, 9.036194
1094.541, 15.64221
1095.023, 18.13141
1095.505, 12.11816
1095.987, 4.031494
1096.469, 10.72791
1096.951, 27.97839
1097.433, 27.70496
1097.916, 12.14069
1098.398, 6.234070
1098.880, 23.10858
1099.362, 23.00012
1099.844, 2.707092
1100.326, 29.07751
1100.808, 21.00775
1101.290, 1.061829
1101.772, 0.7272340
1102.255, 16.05273
1102.737, 25.39130
1103.219, 27.44025
1103.701, 26.17908
1104.183, 23.28674
1104.665, 20.79089
1105.147, 18.85992
1105.629, 19.99292
1106.111, 30.21118
1106.594, 40.93207
1107.076, 42.68353
1107.558, 39.03400
1108.040, 37.20654
1108.522, 37.34192
1109.004, 33.12372
1109.486, 19.18048
1109.968, 10.33179
1110.451, 16.45667
1110.933, 23.34973
1111.415, 24.52460
1111.897, 22.96155
1112.379, 19.62262
1112.861, 16.40637
1113.343, 18.25275
1113.825, 27.08405
1114.307, 33.23792
1114.790, 39.09003
1115.272, 37.43481
1115.754, 20.79303
1116.236, 6.772766
1116.718, 4.945007
1117.200, 10.11169
1117.682, 15.93726
1118.164, 22.14832
1118.646, 26.62830
1119.129, 29.74036
1119.611, 27.68164
1120.093, 18.99823
1120.575, 14.09967
1121.057, 16.76404
1121.539, 22.68317
1122.021, 29.22668
1122.503, 32.93231
1122.986, 22.33722
1123.468, 2.461304
1123.950, 1.531372
1124.432, 8.211609
1124.914, 21.17975
1125.396, 33.92291
1125.878, 39.87067
1126.360, 35.64343
1126.843, 28.82501
1127.325, 25.05371
1127.807, 25.23187
1128.289, 36.00854
1128.771, 47.96033
1129.253, 42.86926
1129.735, 27.79071
1130.217, 22.90643
1130.699, 31.60785
1131.182, 38.22003
1131.664, 33.60260
1132.146, 28.94629
1132.628, 30.26410
1133.110, 33.08191
1133.592, 34.78979
1134.074, 36.02643
1134.556, 38.68787
1135.038, 41.64886
1135.521, 40.82892
1136.003, 35.03015
1136.485, 27.98138
1136.967, 18.95758
1137.449, 9.877869
1137.931, 5.603027
1138.413, 10.81744
1138.895, 9.551575
1139.378, 37.87878
1139.860, 48.74182
1140.342, 43.68018
1140.824, 36.66315
1141.306, 26.77850
1141.788, 22.70038
1142.270, 25.55530
1142.752, 27.04578
1143.234, 24.41180
1143.717, 19.93744
1144.199, 14.67993
1144.681, 12.03052
1145.163, 22.48047
1145.645, 39.84839
1146.127, 42.43951
1146.609, 33.45514
1147.091, 24.76251
1147.573, 19.52472
1148.056, 20.01080
1148.538, 26.22955
1149.020, 31.58966
1149.502, 27.64929
1149.984, 24.12927
1150.466, 26.25580
1150.948, 22.54639
1151.430, 36.05884
1151.913, 43.35083
1152.395, 44.76465
1152.877, 22.36078
1153.359, 30.66962
1153.841, 26.48395
1154.323, 21.94220
1154.805, 34.67151
1155.287, 15.75513
1155.770, 36.54950
1156.252, 47.83008
1156.734, 50.98187
1157.216, 48.30109
1157.698, 41.51489
1158.180, 29.18353
1158.662, 31.82507
1159.144, 55.43494
1159.626, 64.96173
1160.109, 55.12000
1160.591, 43.23383
1161.073, 35.39044
1161.555, 29.72375
1162.037, 24.59967
1162.519, 20.36975
1163.001, 17.94275
1163.483, 17.06219
1163.965, 16.10236
1164.448, 15.82861
1164.930, 21.15771
1165.412, 30.78217
1165.894, 34.84589
1166.376, 29.31152
1166.858, 22.85419
1167.340, 24.17188
1167.822, 24.95892
1168.305, 13.82141
1168.787, 2.648438
1169.269, 4.805969
1169.751, 14.49274
1170.233, 22.97455
1170.715, 28.64679
1171.197, 30.87482
1171.679, 27.00281
1172.161, 27.02618
1172.644, 37.95941
1173.126, 45.44788
1173.608, 44.80701
1174.090, 40.62280
1174.572, 33.26044
1175.054, 27.17242
1175.536, 30.72681
1176.018, 42.20581
1176.500, 41.75732
1176.983, 27.52130
1177.465, 21.89343
1177.947, 26.70868
1178.429, 29.94452
1178.911, 28.04999
1179.393, 25.09747
1179.875, 23.84998
1180.357, 24.34210
1180.840, 28.02777
1181.322, 32.39587
1181.804, 32.53076
1182.286, 30.58270
1182.768, 29.74908
1183.250, 29.82172
1183.732, 28.99939
1184.214, 26.87482
1184.697, 24.49341
1185.179, 20.48962
1185.661, 20.09161
1186.143, 28.80298
1186.625, 38.26886
1187.107, 45.55884
1187.589, 49.48285
1188.071, 48.49207
1188.553, 43.42456
1189.036, 35.74219
1189.518, 24.52832
1190.000, 19.50330
1190.482, 23.85681
1190.964, 26.01556
1191.446, 24.83301
1191.928, 23.67023
1192.410, 24.13245
1192.892, 23.43842
1193.375, 18.69263
1193.857, 11.80621
1194.339, 5.950317
1194.821, 1.759155
1195.303, 3.052063
1195.785, 7.528015
1196.267, 7.142090
1196.749, 4.408691
1197.232, 11.31360
1197.714, 31.66577
1198.196, 47.98462
1198.678, 46.80164
1199.160, 40.20557
1199.642, 34.42041
1200.124, 28.79401
1200.606, 20.70398
1201.089, 14.03870
1201.571, 16.84369
1202.053, 25.24414
1202.535, 23.32739
1203.017, 5.576965
1203.499, 3.707092
1203.981, 0.6104130
1204.463, 1.044556
1204.945, 7.988281
1205.427, 10.85199
1205.910, 1.174805
1206.392, 15.83020
1206.874, 20.96338
1207.356, 18.42279
1207.838, 9.086914
1208.320, 3.489868
1208.802, 1.240356
1209.284, 12.69244
1209.767, 28.82147
1210.249, 42.55054
1210.731, 41.13330
1211.213, 20.79712
1211.695, 4.894653
1212.177, 14.82928
1212.659, 25.65143
1213.141, 16.47559
1213.624, 4.694153
1214.106, 1.909607
1214.588, 5.997864
1215.070, 17.23730
1215.552, 31.59845
1216.034, 37.18237
1216.516, 31.93188
1216.998, 24.62823
1217.480, 11.81519
1217.963, 6.364075
1218.445, 11.47742
1218.927, 18.49951
1219.409, 24.67505
1219.891, 27.36884
1220.373, 23.01385
1220.855, 17.44006
1221.337, 25.39642
1221.819, 40.67352
1222.302, 42.50275
1222.784, 22.08252
1223.266, 36.58716
1223.748, 44.78851
1224.230, 47.02374
1224.712, 25.42267
1225.194, 34.60046
1225.676, 31.44427
1226.159, 27.78131
1226.641, 41.29224
1227.123, 23.16608
1227.605, 36.41241
1228.087, 37.13562
1228.569, 43.59094
1229.051, 37.63538
1229.533, 35.51355
1230.016, 45.80646
1230.498, 15.45630
1230.980, 28.96674
1231.462, 36.16486
1231.944, 37.39661
1232.426, 14.79297
1232.908, 22.96094
1233.390, 18.67517
1233.872, 13.91992
1234.354, 26.37946
1234.837, 7.263977
1235.319, 19.52350
1235.801, 19.26123
1236.283, 24.73230
1236.765, 17.79407
1237.247, 14.69226
1237.729, 23.68304
1238.211, 25.98010
1238.694, 15.78235
1239.176, 21.53326
1239.658, 1.970947
1240.140, 4.393066
1240.622, 16.57562
1241.104, 12.33240
1241.586, 13.58728
1242.068, 10.87634
1242.551, 9.460083
1243.033, 16.45361
1243.515, 27.40039
1243.997, 25.86981
1244.479, 14.02698
1244.961, 11.97986
1245.443, 18.28107
1245.925, 26.31769
1246.407, 32.85083
1246.890, 26.61639
1247.372, 5.114197
1247.854, 10.37311
1248.336, 2.074402
1248.818, 9.117188
1249.300, 8.213196
1249.782, 5.843872
1250.264, 9.789978
1250.746, 15.61041
1251.229, 19.29529
1251.711, 20.81567
1252.193, 19.83691
1252.675, 16.50574
1253.157, 18.87604
1253.639, 29.60492
1254.121, 32.85114
1254.603, 27.10852
1255.086, 19.70673
1255.568, 12.60681
1256.050, 12.03210
1256.532, 22.23444
1257.014, 31.83331
1257.496, 25.37134
1257.978, 14.09784
1258.460, 11.00629
1258.943, 15.35046
1259.425, 33.93665
1259.907, 51.82251
1260.389, 53.65991
1260.871, 39.48157
1261.353, 24.41406
1261.835, 9.916565
1262.317, 3.475830
1262.799, 9.249878
1263.281, 17.86749
1263.764, 32.77954
1264.246, 39.43542
1264.728, 30.98303
1265.210, 17.84424
1265.692, 7.850586
1266.174, 1.742065
1266.656, 0.1597290
1267.138, 2.861694
1267.621, 12.68304
1268.103, 24.89050
1268.585, 28.70490
1269.067, 24.89990
1269.549, 15.85028
1270.031, 4.874634
1270.513, 9.7838998E-02
1270.995, 3.791809
1271.478, 0.0000000E+00
##END=
