Repository: EleMANtr0/pytorch_GNN

It is a project im currently working on using pytorch and pytorch_geometric. python version 3.12

All data processing, training models and getting results are in directory processing
Project consists of making dataset (creating graphs, assigning features to nodes and on graph level, putting raman spectras respectively.
This part was contributed and modified from https://github.com/gordondowns/cs224w-project.git), building model structures, training,
saving models, saving charts and saving predictions in ordered way.

File: data/raw/raman/excellent_unoriented/AgarditeY__R060711__Raman__785__0__unoriented__Raman_Data_Processed__18718.txt
##NAMES=Agardite-(Y)
##RRUFFID=R060711
##IDEAL CHEMISTRY=Cu^2+^_6_Y^3+^(As^5+^O_4_)_3_(OH)_6_&#183;3H_2_O
##LOCALITY=Brumado, Bahia, Brazil
##OWNER=RRUFF
##SOURCE=Bob Jenkins
##DESCRIPTION=Mass of pale green fibers
##STATUS=The identification of this mineral has been confirmed by X-ray diffraction and chemical analysis
##URL=rruff.info/R060711
##MEASURED CHEMISTRY=(Cu_5.73_Fe_0.04_)_Σ=5.77_(Y_0.32_Gd_0.10_Nd_0.03_Sm_0.08_Ca_0.39_)_Σ=0.92_[(AsO_4_)_0.79_(PO_4_)_0.06_(SiO_4_)_0.01_]_3_(OH)_6_·4.58H_2_O
162.5070, 0.0000000E+00
162.9900, 9.671143
163.4720, 0.1149900
163.9540, 2.870361
164.4360, 8.643066
164.9180, 26.61572
165.4000, 44.14746
165.8820, 59.67334
166.3640, 75.22998
166.8460, 94.78540
167.3290, 119.6755
167.8110, 136.1680
168.2930, 135.6655
168.7750, 129.3062
169.2570, 129.2893
169.7390, 138.0652
170.2210, 149.9482
170.7030, 159.4519
171.1850, 166.8542
171.6680, 169.8984
172.1500, 167.5945
172.6320, 160.9844
173.1140, 149.5100
173.5960, 132.3032
174.0780, 115.4050
174.5600, 106.3748
175.0420, 104.9736
175.5250, 106.5598
176.0070, 112.4841
176.4890, 120.1531
176.9710, 125.9961
177.4530, 129.3308
177.9350, 130.9854
178.4170, 130.3921
178.8990, 127.4751
179.3810, 128.1948
179.8630, 133.2073
180.3460, 142.9119
180.8280, 160.5735
181.3100, 188.8652
181.7920, 216.9316
182.2740, 211.7212
182.7560, 175.3604
183.2380, 170.0483
183.7210, 189.9404
184.2030, 203.9751
184.6850, 212.4185
185.1670, 197.9321
185.6490, 213.2363
186.1310, 216.6309
186.6130, 219.5537
187.0950, 239.1055
187.5770, 228.0725
188.0590, 245.7722
188.5420, 238.0020
189.0240, 233.9746
189.5060, 232.2837
189.9880, 231.8748
190.4700, 232.5925
190.9520, 234.3821
191.4340, 241.0994
191.9170, 248.0093
192.3990, 245.7341
192.8810, 231.1294
193.3630, 213.0728
193.8450, 200.0554
194.3270, 191.1819
194.8090, 183.6331
195.2910, 174.4880
195.7730, 166.5806
196.2550, 166.4805
196.7380, 177.0854
197.2200, 188.5103
197.7020, 189.9331
198.1840, 183.5977
198.6660, 177.4893
199.1480, 174.7180
199.6300, 173.4639
200.1120, 170.1729
200.5950, 163.7078
201.0770, 158.0549
201.5590, 160.1089
202.0410, 167.1675
202.5230, 168.6848
203.0050, 158.4136
203.4870, 141.9080
203.9690, 126.5715
204.4520, 112.8596
204.9340, 103.7610
205.4160, 98.25293
205.8980, 94.85400
206.3800, 98.26855
206.8620, 115.6809
207.3440, 141.6555
207.8260, 166.9932
208.3080, 195.6582
208.7900, 219.9529
209.2730, 227.7114
209.7550, 225.3967
210.2370, 233.6838
210.7190, 261.9956
211.2010, 300.4500
211.6830, 337.6558
212.1650, 372.7297
212.6480, 410.0127
213.1300, 457.1990
213.6120, 509.0925
214.0940, 549.5039
214.5760, 570.6182
215.0580, 582.3242
215.5400, 592.9648
216.0220, 602.5928
216.5040, 613.7510
216.9860, 632.8660
217.4690, 654.2041
217.9510, 661.8850
218.4330, 644.8901
218.9150, 620.6072
219.3970, 605.9607
219.8790, 600.3350
220.3610, 587.1770
220.8440, 556.1091
221.3260, 512.1333
221.8080, 472.1201
222.2900, 434.4485
222.7720, 402.7148
223.2540, 382.5796
223.7360, 372.5298
224.2180, 361.7593
224.7000, 344.2354
225.1820, 322.4426
225.6650, 304.0156
226.1470, 288.9441
226.6290, 276.8916
227.1110, 269.4709
227.5930, 265.4363
228.0750, 259.0078
228.5570, 245.3196
229.0390, 230.0327
229.5220, 227.4739
230.0040, 246.2229
230.4860, 260.5449
230.9680, 258.0520
231.4500, 242.3096
231.9320, 219.5039
232.4140, 187.6233
232.8960, 157.2756
233.3780, 155.1948
233.8610, 195.7620
234.3430, 221.8025
234.8250, 203.6870
235.3070, 160.7061
235.7890, 127.4456
236.2710, 114.7507
236.7530, 113.9885
237.2350, 112.4019
237.7170, 111.6052
238.2000, 105.2883
238.6820, 81.68823
239.1640, 55.59961
239.6460, 51.22095
240.1280, 75.61035
240.6100, 105.5029
241.0920, 108.6321
241.5740, 76.95947
242.0570, 48.74072
242.5390, 22.95605
243.0210, 4.017334
243.5030, 0.2436520
243.9850, 10.57520
244.4670, 24.33789
244.9490, 28.33521
245.4310, 20.28955
245.9130, 10.23755
246.3960, 4.288574
246.8780, 18.91968
247.3600, 31.84106
247.8420, 42.37207
248.3240, 48.48975
248.8060, 48.02808
249.2880, 40.33594
249.7700, 32.63306
250.2530, 23.64673
250.7350, 15.85229
251.2170, 37.10864
251.6990, 44.01392
252.1810, 15.38794
252.6630, 4.620850
253.1450, 16.47339
253.6270, 4.275146
254.1090, 17.08521
254.5920, 21.57764
255.0740, 25.38208
255.5560, 52.68530
256.0380, 36.70312
256.5200, 63.64062
257.0020, 70.31470
257.4840, 65.38623
257.9660, 66.38721
258.4490, 65.35400
258.9310, 57.16406
259.4130, 47.94897
259.8950, 45.14062
260.3770, 51.96606
260.8590, 66.08984
261.3410, 82.57178
261.8230, 107.2266
262.3060, 125.0505
262.7880, 133.0906
263.2700, 136.0503
263.7520, 136.3867
264.2340, 135.3171
264.7160, 135.0210
265.1980, 138.9675
265.6800, 148.5161
266.1620, 159.4170
266.6450, 177.5940
267.1270, 192.4219
267.6090, 190.6204
268.0910, 174.9146
268.5730, 165.3672
269.0550, 190.8386
269.5370, 261.6772
270.0190, 303.7996
270.5010, 278.5193
270.9840, 256.3689
271.4660, 266.2786
271.9480, 303.0779
272.4300, 344.3118
272.9120, 373.4941
273.3940, 391.7019
273.8760, 411.7520
274.3580, 434.2673
274.8410, 457.7466
275.3230, 476.1580
275.8050, 495.3774
276.2870, 524.1985
276.7690, 562.3137
277.2510, 572.4824
277.7330, 598.6350
278.2150, 620.9192
278.6980, 639.5322
279.1800, 643.4824
279.6620, 666.3779
280.1440, 681.6865
280.6260, 696.6877
281.1080, 722.2627
281.5900, 728.3645
282.0720, 753.7744
282.5540, 771.4805
283.0360, 792.8628
283.5190, 805.5164
284.0010, 803.6606
284.4830, 801.1499
284.9650, 790.6091
285.4470, 760.3979
285.9290, 715.0859
286.4110, 680.0464
286.8930, 665.3767
287.3760, 657.5266
287.8580, 640.4731
288.3400, 614.2559
288.8220, 586.6853
289.3040, 560.1023
289.7860, 534.5830
290.2680, 508.2188
290.7500, 479.8088
291.2330, 456.9990
291.7150, 452.0811
292.1970, 463.0684
292.6790, 462.4006
293.1610, 440.7417
293.6430, 410.3218
294.1250, 378.0002
294.6070, 343.3535
295.0890, 312.8359
295.5720, 290.6226
296.0540, 277.5100
296.5360, 270.4795
297.0180, 270.8516
297.5000, 271.0588
297.9820, 272.1086
298.4640, 273.2627
298.9460, 267.2715
299.4280, 247.9299
299.9110, 219.5615
300.3930, 199.1421
300.8750, 190.2229
301.3570, 186.8997
301.8390, 192.8743
302.3210, 201.4644
302.8030, 204.5264
303.2850, 199.9915
303.7670, 193.8926
304.2500, 196.2883
304.7320, 214.2168
305.2140, 224.1479
305.6960, 224.3459
306.1780, 220.1147
306.6600, 213.6938
307.1420, 206.9019
307.6250, 200.8176
308.1070, 195.8186
308.5890, 191.2979
309.0710, 188.9966
309.5530, 195.8228
310.0350, 201.9253
310.5170, 199.0308
310.9990, 191.2192
311.4810, 188.4792
311.9640, 198.8787
312.4460, 218.2908
312.9280, 230.7048
313.4100, 233.2437
313.8920, 233.4939
314.3740, 228.9583
314.8560, 225.5879
315.3380, 232.6604
315.8200, 255.4153
316.3030, 279.6882
316.7850, 283.4429
317.2670, 263.5977
317.7490, 245.7227
318.2310, 232.4695
318.7130, 227.1057
319.1950, 235.8638
319.6770, 259.6165
320.1590, 281.2458
320.6420, 285.3787
321.1240, 276.8489
321.6060, 275.7842
322.0880, 289.6460
322.5700, 302.1189
323.0520, 290.4048
323.5340, 260.3513
324.0160, 243.8806
324.4990, 265.2314
324.9810, 296.5613
325.4630, 302.5342
325.9450, 281.3989
326.4270, 257.1096
326.9090, 246.9414
327.3910, 247.2896
327.8730, 236.7451
328.3550, 200.1379
328.8380, 168.4680
329.3200, 159.6831
329.8020, 166.8000
330.2840, 174.6082
330.7660, 177.0408
331.2480, 174.3081
331.7300, 166.4763
332.2120, 148.2959
332.6940, 133.3293
333.1770, 123.8696
333.6590, 117.2500
334.1410, 111.9233
334.6230, 107.1711
335.1050, 101.3315
335.5870, 91.95776
336.0690, 77.65015
336.5520, 65.90503
337.0340, 50.17749
337.5160, 42.77222
337.9980, 58.92822
338.4800, 88.65576
338.9620, 106.9055
339.4440, 94.11353
339.9260, 56.26001
340.4080, 28.78174
340.8910, 12.06812
341.3730, 6.160889
341.8550, 18.52051
342.3370, 36.98828
342.8190, 47.73608
343.3010, 45.50098
343.7830, 37.08398
344.2650, 31.23779
344.7470, 27.98462
345.2300, 27.06616
345.7120, 30.00317
346.1940, 34.05127
346.6760, 38.48779
347.1580, 43.00586
347.6400, 43.81616
348.1220, 33.49414
348.6040, 17.61523
349.0860, 14.84155
349.5690, 31.59863
350.0510, 46.95532
350.5330, 36.91162
351.0150, 10.36621
351.4970, 2.223633
351.9790, 23.57837
352.4610, 50.80249
352.9440, 42.91406
353.4260, 5.898438
353.9080, 24.85254
354.3900, 29.20068
354.8720, 16.44824
355.3540, 16.58105
355.8360, 42.37451
356.3180, 58.38721
356.8000, 48.27637
357.2830, 27.33252
357.7650, 14.92847
358.2470, 16.02173
358.7290, 22.66406
359.2110, 24.36914
359.6930, 18.83252
360.1750, 15.98950
360.6570, 19.63770
361.1390, 22.10669
361.6220, 17.81421
362.1040, 8.678223
362.5860, 0.5571290
363.0680, 2.480469
363.5500, 0.8908690
364.0320, 3.051514
364.5140, 14.28882
364.9960, 20.29907
365.4780, 15.07227
365.9610, 5.479004
366.4430, 0.6650390
366.9250, 0.6853030
367.4070, 0.3056640
367.8890, 4.580811
368.3710, 15.75757
368.8530, 28.03882
369.3350, 42.84326
369.8180, 56.17480
370.3000, 65.42822
370.7820, 70.70166
371.2640, 72.99121
371.7460, 68.14062
372.2280, 61.91479
372.7100, 67.75708
373.1920, 88.29468
373.6740, 107.0300
374.1570, 110.5696
374.6390, 103.6189
375.1210, 104.2429
375.6030, 120.5876
376.0850, 136.6602
376.5670, 141.1228
377.0490, 138.9670
377.5310, 142.8484
378.0130, 158.1531
378.4960, 178.4250
378.9780, 192.1191
379.4600, 195.7136
379.9420, 199.0320
380.4240, 202.7688
380.9060, 205.8391
381.3880, 206.1980
381.8710, 204.5671
382.3530, 204.1648
382.8350, 207.4221
383.3170, 214.3984
383.7990, 226.7078
384.2810, 255.4895
384.7630, 277.0583
385.2450, 279.8428
385.7270, 275.0007
386.2100, 278.5054
386.6920, 297.3418
387.1740, 320.6155
387.6560, 328.2026
388.1380, 316.1118
388.6200, 311.1057
389.1020, 319.6345
389.5840, 335.7917
390.0660, 356.2996
390.5490, 380.9126
391.0310, 408.4490
391.5130, 446.3621
391.9950, 485.1807
392.4770, 501.2822
392.9590, 490.1604
393.4410, 476.2458
393.9230, 474.2361
394.4050, 482.0674
394.8880, 491.2556
395.3700, 508.5728
395.8520, 518.9028
396.3340, 510.7275
396.8160, 489.9551
397.2980, 467.5447
397.7800, 446.7056
398.2620, 429.8965
398.7450, 421.4512
399.2270, 426.8794
399.7090, 429.5667
400.1910, 428.9358
400.6730, 425.6003
401.1550, 421.3391
401.6370, 415.1169
402.1190, 402.9810
402.6020, 381.1780
403.0840, 351.5515
403.5660, 327.0183
404.0480, 308.6633
404.5300, 294.0891
405.0120, 285.7400
405.4940, 278.9358
405.9760, 268.6023
406.4580, 253.0544
406.9400, 236.1404
407.4230, 222.8079
407.9050, 212.6616
408.3870, 200.4260
408.8690, 182.3560
409.3510, 165.3049
409.8330, 156.8020
410.3150, 154.5020
410.7970, 153.2495
411.2800, 149.3840
411.7620, 144.6311
412.2440, 143.8860
412.7260, 148.0173
413.2080, 155.1191
413.6900, 165.0725
414.1720, 174.5315
414.6540, 172.7534
415.1370, 151.4500
415.6190, 138.6824
416.1010, 145.3049
416.5830, 158.2542
417.0650, 163.1497
417.5470, 158.9678
418.0290, 156.5374
418.5110, 167.9031
418.9930, 194.6204
419.4760, 209.7107
419.9580, 196.3987
420.4400, 190.2183
420.9220, 204.9246
421.4040, 229.8169
421.8860, 249.0850
422.3680, 255.6333
422.8500, 257.4509
423.3320, 270.5957
423.8150, 298.5793
424.2970, 314.5615
424.7790, 306.7720
425.2610, 291.5825
425.7430, 277.5591
426.2250, 265.9429
426.7070, 262.1340
427.1890, 271.6968
427.6720, 289.2029
428.1540, 311.8621
428.6360, 339.6099
429.1180, 352.3235
429.6000, 334.2913
430.0820, 295.8662
430.5640, 268.6755
431.0460, 256.6746
431.5290, 247.4783
432.0110, 239.3813
432.4930, 231.5620
432.9750, 221.7905
433.4570, 210.1702
433.9390, 201.2485
434.4210, 200.9954
434.9030, 211.0334
435.3850, 212.8997
435.8670, 196.5215
436.3500, 182.9387
436.8320, 184.5061
437.3140, 190.5349
437.7960, 182.9075
438.2780, 153.0664
438.7600, 116.2051
439.2420, 98.79297
439.7240, 103.7229
440.2070, 103.5396
440.6890, 88.02490
441.1710, 72.25244
441.6530, 66.34131
442.1350, 69.73706
442.6170, 78.71899
443.0990, 100.1472
443.5810, 121.6265
444.0640, 124.3433
444.5460, 109.1499
445.0280, 93.03955
445.5100, 83.27637
445.9920, 79.47437
446.4740, 82.20068
446.9560, 98.60669
447.4380, 107.0569
447.9200, 95.67798
448.4030, 79.91626
448.8850, 75.88745
449.3670, 84.58398
449.8490, 95.16235
450.3310, 97.20630
450.8130, 91.27222
451.2950, 92.89136
451.7770, 103.7732
452.2590, 121.0007
452.7420, 154.3635
453.2240, 189.2512
453.7060, 206.2795
454.1880, 200.8152
454.6700, 189.3198
455.1520, 192.5247
455.6340, 208.4138
456.1160, 211.6936
456.5990, 192.1030
457.0810, 172.9414
457.5630, 175.1030
458.0450, 192.7510
458.5270, 210.8704
459.0090, 225.3245
459.4910, 238.9409
459.9730, 253.4336
460.4560, 268.4104
460.9380, 282.5149
461.4200, 294.9614
461.9020, 307.5879
462.3840, 323.1182
462.8660, 341.5027
463.3480, 363.4463
463.8300, 395.3777
464.3120, 424.7236
464.7950, 441.5793
465.2770, 449.8923
465.7590, 460.2949
466.2410, 479.3518
466.7230, 504.4099
467.2050, 528.4541
467.6870, 550.9744
468.1690, 574.2290
468.6510, 601.7710
469.1340, 627.7932
469.6160, 647.5486
470.0980, 660.9834
470.5800, 672.9016
471.0620, 678.2229
471.5440, 686.8040
472.0260, 722.1658
472.5080, 784.9753
472.9910, 837.8879
473.4730, 855.3311
473.9550, 849.8198
474.4370, 864.1611
474.9190, 912.9937
475.4010, 953.6367
475.8830, 976.5928
476.3650, 989.2795
476.8480, 996.7405
477.3300, 1000.936
477.8120, 1005.479
478.2940, 1015.490
478.7760, 1029.554
479.2580, 1025.174
479.7400, 985.6819
480.2220, 952.4875
480.7040, 946.8640
481.1860, 946.0378
481.6690, 924.6931
482.1510, 876.8191
482.6330, 822.4062
483.1150, 777.0510
483.5970, 739.4131
484.0790, 702.9258
484.5610, 666.0471
485.0430, 635.2141
485.5260, 619.3840
486.0080, 614.3225
486.4900, 598.4651
486.9720, 564.7324
487.4540, 527.8110
487.9360, 490.3218
488.4180, 454.1931
488.9000, 421.4656
489.3830, 392.8740
489.8650, 370.0417
490.3470, 356.1089
490.8290, 352.8127
491.3110, 342.8333
491.7930, 313.0225
492.2750, 289.9937
492.7570, 289.5098
493.2390, 297.7129
493.7220, 293.9150
494.2040, 269.1045
494.6860, 237.2891
495.1680, 214.8049
495.6500, 201.2166
496.1320, 189.4565
496.6140, 178.9189
497.0960, 169.2454
497.5780, 160.0054
498.0610, 151.3706
498.5430, 144.4666
499.0250, 141.9749
499.5070, 138.5549
499.9890, 131.0901
500.4710, 120.9094
500.9530, 110.4177
501.4350, 100.3767
501.9180, 90.08862
502.4000, 78.28003
502.8820, 64.01147
503.3640, 53.36157
503.8460, 47.34277
504.3280, 44.62402
504.8100, 44.27271
505.2920, 45.81543
505.7750, 51.98267
506.2570, 64.54565
506.7390, 75.64307
507.2210, 74.83105
507.7030, 63.21143
508.1850, 51.31909
508.6670, 42.58960
509.1490, 32.17505
509.6310, 5.611572
510.1130, 32.82495
510.5960, 46.21899
511.0780, 3.223633
511.5600, 36.59448
512.0420, 37.26514
512.5240, 15.84399
513.0060, 1.908691
513.4880, 4.847656
513.9710, 14.24976
514.4530, 13.58496
514.9350, 1.845215
515.4170, 6.635010
515.8990, 21.97290
516.3810, 21.35767
516.8630, 47.03662
517.3450, 56.07520
517.8270, 1.492432
518.3100, 26.94849
518.7920, 20.84814
519.2740, 13.33911
519.7560, 34.91772
520.2380, 31.34277
520.7200, 36.81885
521.2020, 45.57422
521.6840, 55.69971
522.1660, 65.99341
522.6490, 65.92480
523.1310, 46.03833
523.6130, 26.80225
524.0950, 14.30176
524.5770, 7.212402
525.0590, 1.802246
525.5410, 2.014160
526.0230, 0.9909670
526.5050, 12.47437
526.9880, 31.90723
527.4700, 3.614990
527.9520, 40.01538
528.4340, 64.43750
528.9160, 70.68774
529.3980, 4.313965
529.8800, 31.73364
530.3620, 21.57471
530.8440, 9.879395
531.3270, 29.82202
531.8090, 27.11011
532.2910, 45.35986
532.7730, 86.31030
533.2550, 115.6821
533.7370, 105.0278
534.2190, 64.10083
534.7010, 46.03784
535.1840, 68.46582
535.6660, 88.17651
536.1480, 104.3257
536.6300, 112.7947
537.1120, 103.6453
537.5940, 80.52173
538.0760, 62.91675
538.5580, 68.63379
539.0410, 91.04077
539.5230, 104.1284
540.0050, 107.3245
540.4870, 102.6267
540.9690, 84.18872
541.4510, 62.70532
541.9330, 50.82715
542.4150, 49.44263
542.8980, 45.65015
543.3800, 24.84766
543.8620, 6.411621
544.3440, 17.86743
544.8260, 52.10864
545.3080, 73.67554
545.7900, 63.38623
546.2720, 35.49512
546.7540, 22.79443
547.2370, 39.15137
547.7190, 41.78394
548.2010, 15.59326
548.6830, 8.609619
549.1650, 11.38843
549.6470, 0.3737790
550.1290, 3.776611
550.6110, 11.76904
551.0930, 30.69336
551.5760, 28.96411
552.0580, 9.004883
552.5400, 9.443604
553.0220, 23.07812
553.5040, 31.95923
553.9860, 35.45801
554.4680, 33.68335
554.9500, 30.29395
555.4320, 21.14136
555.9150, 15.05908
556.3970, 16.66968
556.8790, 22.91284
557.3610, 31.66235
557.8430, 41.52026
558.3250, 47.73242
558.8070, 42.90063
559.2890, 27.39160
559.7710, 19.73267
560.2540, 25.48193
560.7360, 28.26025
561.2180, 13.09277
561.7000, 5.270264
562.1820, 7.750977
562.6640, 10.58936
563.1460, 28.43115
563.6280, 36.07764
564.1110, 36.79956
564.5930, 35.14014
565.0750, 31.06567
565.5570, 19.86353
566.0390, 3.229736
566.5210, 31.74365
567.0030, 45.02222
567.4850, 33.10864
567.9680, 24.23535
568.4500, 20.60815
568.9320, 16.91724
569.4140, 14.62793
569.8960, 11.56348
570.3780, 0.7758790
570.8600, 27.68970
571.3420, 53.81104
571.8250, 42.28589
572.3070, 0.5092770
572.7890, 21.25244
573.2710, 6.614014
573.7530, 17.25098
574.2350, 23.24707
574.7170, 9.784912
575.1990, 5.388916
575.6810, 21.16846
576.1640, 32.43335
576.6460, 27.44409
577.1280, 15.77930
577.6100, 7.557129
578.0920, 4.573242
578.5740, 6.068115
579.0560, 19.08154
579.5380, 41.11084
580.0200, 51.90381
580.5030, 47.51782
580.9850, 43.30737
581.4670, 48.34814
581.9490, 56.36035
582.4310, 56.27417
582.9130, 45.47241
583.3950, 39.22559
583.8770, 47.71631
584.3590, 58.13159
584.8420, 57.53955
585.3240, 48.91431
585.8060, 43.84644
586.2880, 48.24634
586.7700, 57.92773
587.2520, 66.11597
587.7340, 74.70483
588.2160, 71.51733
588.6980, 40.92212
589.1810, 17.46704
589.6630, 20.89917
590.1450, 40.70605
590.6270, 61.39209
591.1090, 82.83691
591.5910, 96.19141
592.0730, 89.04370
592.5550, 71.74194
593.0380, 61.92529
593.5200, 61.98071
594.0020, 68.35303
594.4840, 79.79150
594.9660, 94.30078
595.4480, 99.31494
595.9300, 84.76221
596.4120, 75.91504
596.8940, 77.25879
597.3770, 82.93994
597.8590, 91.69019
598.3410, 101.4763
598.8230, 106.8433
599.3050, 104.0930
599.7870, 96.33276
600.2690, 82.65454
600.7520, 66.01636
601.2340, 64.08643
601.7160, 84.20386
602.1980, 108.0901
602.6800, 114.5073
603.1620, 101.8276
603.6440, 93.90356
604.1260, 97.30957
604.6080, 97.09595
605.0910, 84.78760
605.5730, 69.82715
606.0550, 64.32275
606.5370, 68.80005
607.0190, 71.68091
607.5010, 57.24170
607.9830, 34.96826
608.4650, 36.03833
608.9470, 61.42651
609.4300, 73.71655
609.9120, 51.58325
610.3940, 19.09009
610.8760, 17.96338
611.3580, 61.39111
611.8400, 85.40308
612.3220, 74.16333
612.8040, 58.15820
613.2860, 50.72607
613.7690, 48.90308
614.2510, 46.39893
614.7330, 41.02979
615.2150, 34.81958
615.6970, 29.07373
616.1790, 24.25684
616.6610, 24.32080
617.1430, 30.52368
617.6250, 36.43848
618.1080, 36.40259
618.5900, 35.35083
619.0720, 45.89551
619.5540, 73.57104
620.0360, 93.72217
620.5180, 104.6321
621.0000, 105.5012
621.4820, 89.96875
621.9650, 64.71069
622.4470, 43.31104
622.9290, 32.05688
623.4110, 28.76074
623.8930, 31.82739
624.3750, 40.08105
624.8570, 43.68457
625.3390, 42.56250
625.8210, 40.13745
626.3040, 38.74390
626.7860, 37.18237
627.2680, 31.79565
627.7500, 17.57739
628.2320, 10.45142
628.7140, 22.84766
629.1960, 37.07715
629.6790, 34.64233
630.1610, 18.86548
630.6430, 6.006348
631.1250, 8.149414
631.6070, 18.65063
632.0890, 23.94116
632.5710, 23.62622
633.0530, 22.87964
633.5350, 24.47949
634.0180, 22.30591
634.5000, 3.952637
634.9820, 21.07617
635.4640, 24.21973
635.9460, 16.59521
636.4280, 45.94482
636.9100, 32.32129
637.3920, 7.569092
637.8750, 6.993164
638.3570, 28.55249
638.8390, 46.33984
639.3210, 42.97974
639.8030, 28.66821
640.2850, 27.99731
640.7670, 42.88599
641.2490, 53.66260
641.7310, 57.17871
642.2140, 56.73047
642.6960, 54.52563
643.1780, 50.33276
643.6600, 42.93701
644.1420, 26.48779
644.6240, 15.20752
645.1060, 20.66870
645.5880, 29.31372
646.0700, 21.37012
646.5530, 0.6708980
647.0350, 7.583984
647.5170, 16.49023
647.9990, 56.03101
648.4810, 70.33374
648.9630, 57.12720
649.4450, 42.13257
649.9270, 24.95776
650.4090, 15.18018
650.8920, 28.09155
651.3740, 56.07983
651.8560, 66.60645
652.3380, 37.59131
652.8200, 18.51270
653.3020, 35.88403
653.7840, 61.91528
654.2660, 65.86011
654.7480, 49.80859
655.2310, 38.22461
655.7130, 48.30737
656.1950, 68.51489
656.6770, 73.15771
657.1590, 61.54688
657.6410, 55.60132
658.1230, 61.18359
658.6060, 67.60669
659.0880, 64.14893
659.5700, 53.89917
660.0520, 54.17847
660.5340, 77.82251
661.0160, 94.26221
661.4980, 91.67651
661.9800, 83.72119
662.4620, 60.29785
662.9450, 40.50366
663.4270, 26.31104
663.9090, 47.63721
664.3910, 60.33276
664.8730, 64.95288
665.3550, 37.17578
665.8370, 51.16577
666.3190, 48.24023
666.8020, 44.68018
667.2840, 64.60791
667.7660, 56.90552
668.2480, 64.02832
668.7300, 57.63672
669.2120, 56.07129
669.6940, 67.64087
670.1760, 77.74316
670.6580, 73.50781
671.1410, 59.64575
671.6230, 48.74927
672.1050, 45.95264
672.5870, 51.35449
673.0690, 70.82275
673.5510, 99.10498
674.0330, 115.5090
674.5150, 117.3064
674.9970, 114.1746
675.4800, 111.8311
675.9620, 107.8743
676.4440, 99.41846
676.9260, 80.97095
677.4080, 69.19800
677.8900, 65.67407
678.3720, 66.75610
678.8540, 73.57275
679.3360, 82.67114
679.8190, 88.44312
680.3010, 88.45117
680.7830, 88.78076
681.2650, 99.02930
681.7470, 111.9460
682.2290, 113.0286
682.7110, 99.37915
683.1930, 82.03687
683.6750, 68.62549
684.1580, 62.30103
684.6400, 73.37109
685.1220, 109.0579
685.6040, 124.2554
686.0860, 107.3467
686.5680, 87.52441
687.0500, 72.26831
687.5320, 64.20947
688.0150, 68.37402
688.4970, 86.03198
688.9790, 101.4070
689.4610, 108.2666
689.9430, 110.2017
690.4250, 108.1562
690.9070, 104.2559
691.3890, 103.5061
691.8720, 107.6409
692.3540, 114.3882
692.8360, 121.7344
693.3180, 131.2351
693.8000, 139.0784
694.2820, 140.2026
694.7640, 140.2361
695.2460, 144.1982
695.7290, 148.1172
696.2110, 145.8752
696.6930, 136.7307
697.1750, 128.6245
697.6570, 122.7976
698.1390, 118.1875
698.6210, 115.7651
699.1030, 113.5552
699.5850, 106.7192
700.0680, 95.66113
700.5500, 89.89331
701.0320, 102.5161
701.5140, 123.1038
701.9960, 120.6711
702.4780, 95.64526
702.9600, 79.04492
703.4420, 80.41260
703.9240, 88.97339
704.4070, 95.94482
704.8890, 101.3208
705.3710, 97.89502
705.8530, 66.51465
706.3350, 49.69238
706.8170, 68.42700
707.2990, 91.58081
707.7810, 92.57471
708.2630, 74.72363
708.7460, 59.06226
709.2280, 55.13599
709.7100, 56.63037
710.1920, 55.30249
710.6740, 54.31885
711.1560, 63.80811
711.6380, 83.76025
712.1200, 100.9536
712.6020, 106.1619
713.0850, 102.1658
713.5670, 96.99023
714.0490, 90.19751
714.5310, 83.56006
715.0130, 77.38428
715.4950, 71.17529
715.9770, 60.23389
716.4590, 50.28906
716.9420, 54.68555
717.4240, 83.06836
717.9060, 99.02661
718.3880, 76.67993
718.8700, 47.74097
719.3520, 37.15503
719.8340, 42.31592
720.3160, 55.92188
720.7990, 74.49658
721.2810, 86.48389
721.7630, 70.49121
722.2450, 33.59033
722.7270, 21.05591
723.2090, 35.79272
723.6910, 51.30127
724.1730, 57.56421
724.6560, 58.92505
725.1380, 62.34497
725.6200, 69.54126
726.1020, 66.30664
726.5840, 36.77173
727.0660, 17.73608
727.5480, 27.68018
728.0300, 46.21533
728.5120, 53.70483
728.9950, 48.96924
729.4770, 42.52661
729.9590, 39.57593
730.4410, 38.01636
730.9230, 37.80518
731.4050, 36.84595
731.8870, 26.30347
732.3690, 6.133789
732.8510, 5.638184
733.3340, 6.905029
733.8160, 34.87646
734.2980, 47.82422
734.7800, 42.59229
735.2620, 34.12622
735.7440, 18.82959
736.2260, 8.418213
736.7080, 14.48779
737.1900, 30.43848
737.6730, 42.12573
738.1550, 53.13159
738.6370, 49.64575
739.1190, 5.646729
739.6010, 32.88525
740.0830, 21.21777
740.5650, 18.03760
741.0470, 32.88770
741.5290, 5.523926
742.0120, 25.10889
742.4940, 10.50244
742.9760, 28.17676
743.4580, 34.98193
743.9400, 10.78540
744.4220, 17.46387
744.9040, 41.35767
745.3860, 55.91626
745.8690, 52.98950
746.3510, 31.91357
746.8330, 15.86060
747.3150, 7.399902
747.7970, 3.5156000E-02
748.2790, 11.76221
748.7610, 19.78809
749.2430, 16.09863
749.7260, 2.454346
750.2080, 11.11646
750.6900, 29.32690
751.1720, 37.08472
751.6540, 18.64404
752.1360, 9.197754
752.6180, 29.03467
753.1000, 38.63452
753.5830, 40.66479
754.0650, 36.02368
754.5470, 28.35571
755.0290, 22.46021
755.5110, 18.51221
755.9930, 18.94458
756.4750, 24.56836
756.9570, 28.36548
757.4390, 26.57886
757.9220, 20.85107
758.4040, 13.98438
758.8860, 4.936279
759.3680, 1.421631
759.8500, 3.467773
760.3320, 4.613525
760.8140, 4.814697
761.2960, 5.121094
761.7780, 7.713623
762.2610, 12.45361
762.7430, 13.98853
763.2250, 10.17847
763.7070, 2.416748
764.1890, 13.81714
764.6710, 31.04688
765.1530, 36.16284
765.6350, 28.15674
766.1170, 14.81470
766.6000, 0.4960940
767.0820, 11.57642
767.5640, 0.1354980
768.0460, 32.17139
768.5280, 56.17383
769.0100, 68.07324
769.4920, 69.67627
769.9740, 59.77148
770.4560, 42.76074
770.9390, 30.52344
771.4210, 24.70581
771.9030, 19.77930
772.3850, 11.06323
772.8670, 8.629150
773.3490, 22.70312
773.8310, 41.70825
774.3130, 50.14014
774.7960, 45.65796
775.2780, 40.96313
775.7600, 40.77124
776.2420, 43.10840
776.7240, 50.94458
777.2060, 58.48413
777.6880, 52.12061
778.1700, 32.15210
778.6530, 18.14746
779.1350, 27.94238
779.6170, 13.63452
780.0990, 37.46216
780.5810, 51.79956
781.0630, 57.60669
781.5450, 28.39526
782.0270, 44.48193
782.5100, 42.42065
782.9920, 39.61523
783.4740, 52.09082
783.9560, 67.04077
784.4380, 75.70703
784.9200, 66.24072
785.4020, 64.28418
785.8840, 89.08081
786.3660, 121.1616
786.8490, 132.8181
787.3310, 119.7520
787.8130, 109.7673
788.2950, 114.7458
788.7770, 122.6990
789.2590, 127.7871
789.7410, 130.0420
790.2230, 129.6802
790.7050, 126.5793
791.1880, 121.0115
791.6700, 110.5342
792.1520, 99.03467
792.6340, 93.70459
793.1160, 93.75000
793.5980, 96.74854
794.0800, 102.1499
794.5620, 105.5190
795.0440, 102.6184
795.5270, 98.56665
796.0090, 108.3530
796.4910, 140.0251
796.9730, 151.5535
797.4550, 130.0986
797.9370, 108.8286
798.4190, 100.8613
798.9010, 99.24438
799.3830, 96.67456
799.8660, 91.33228
800.3480, 90.29004
800.8300, 100.6826
801.3120, 106.8264
801.7940, 95.74390
802.2760, 81.40356
802.7580, 82.25806
803.2400, 96.66602
803.7230, 108.2405
804.2050, 106.8267
804.6870, 106.2585
805.1690, 124.6692
805.6510, 150.8452
806.1330, 161.2346
806.6150, 157.2173
807.0970, 160.2256
807.5800, 181.0630
808.0620, 206.6326
808.5440, 214.8313
809.0260, 207.7117
809.5080, 218.3843
809.9900, 250.3936
810.4720, 278.4182
810.9540, 294.4900
811.4370, 302.7695
811.9190, 303.5183
812.4010, 297.3015
812.8830, 312.4604
813.3650, 299.9775
813.8470, 353.1262
814.3290, 390.3616
814.8110, 412.5266
815.2930, 374.4829
815.7760, 414.2119
816.2580, 422.7864
816.7400, 430.0911
817.2220, 480.7476
817.7040, 451.3962
818.1860, 497.0283
818.6680, 521.9729
819.1500, 556.6633
819.6320, 586.5352
820.1150, 607.3000
820.5970, 622.9194
821.0790, 633.6636
821.5610, 643.8896
822.0430, 663.0024
822.5250, 688.3271
823.0070, 706.0791
823.4890, 714.1504
823.9720, 731.8362
824.4540, 776.9995
824.9360, 833.2244
825.4180, 851.4189
825.9000, 823.1067
826.3820, 816.0530
826.8640, 842.1550
827.3460, 869.6953
827.8280, 886.2517
828.3110, 892.2463
828.7930, 885.0303
829.2750, 858.9744
829.7570, 848.9861
830.2390, 868.6133
830.7210, 886.1111
831.2030, 894.8350
831.6850, 897.4763
832.1670, 895.2854
832.6500, 889.1646
833.1320, 881.0876
833.6140, 868.1194
834.0960, 859.8547
834.5780, 866.8594
835.0600, 876.6704
835.5420, 880.2627
836.0240, 875.1760
836.5070, 854.9929
836.9890, 817.8809
837.4710, 784.3184
837.9530, 781.3718
838.4350, 792.9634
838.9170, 782.9595
839.3990, 756.5181
839.8810, 740.0088
840.3640, 740.1404
840.8460, 743.1528
841.3280, 736.8318
841.8100, 724.7065
842.2920, 718.7385
842.7740, 719.7209
843.2560, 719.8054
843.7380, 717.8164
844.2210, 716.2063
844.7030, 716.8921
845.1850, 718.1067
845.6670, 715.4497
846.1490, 705.8586
846.6310, 705.4094
847.1130, 724.6929
847.5950, 739.4382
848.0770, 739.9746
848.5600, 737.1848
849.0420, 738.9553
849.5240, 745.8621
850.0060, 758.0032
850.4880, 779.1570
850.9700, 799.5200
851.4520, 820.7161
851.9340, 835.2107
852.4160, 824.9875
852.8990, 805.8328
853.3810, 811.9507
853.8630, 854.2256
854.3450, 906.7134
854.8270, 960.1147
855.3090, 1004.519
855.7910, 1018.910
856.2730, 1014.697
856.7550, 1018.612
857.2380, 1036.513
857.7200, 1061.258
858.2020, 1088.271
858.6840, 1116.826
859.1660, 1146.653
859.6480, 1177.193
860.1300, 1204.294
860.6120, 1227.400
861.0940, 1253.693
861.5770, 1287.934
862.0590, 1324.950
862.5410, 1357.351
863.0230, 1383.410
863.5050, 1386.372
863.9870, 1357.696
864.4690, 1334.559
864.9510, 1326.434
865.4340, 1324.524
865.9160, 1326.810
866.3980, 1330.043
866.8800, 1318.992
867.3620, 1287.140
867.8440, 1254.288
868.3260, 1219.528
868.8080, 1184.952
869.2910, 1156.257
869.7730, 1126.295
870.2550, 1081.421
870.7370, 1020.829
871.2190, 970.9397
871.7010, 953.9075
872.1830, 934.2981
872.6650, 888.7712
873.1480, 834.4143
873.6300, 788.9561
874.1120, 752.6729
874.5940, 718.5151
875.0760, 683.2900
875.5580, 650.1199
876.0400, 623.5259
876.5220, 599.5500
877.0040, 572.8682
877.4870, 543.4944
877.9690, 512.1235
878.4510, 479.0046
878.9330, 443.4666
879.4150, 402.4243
879.8970, 362.9031
880.3790, 345.0105
880.8610, 345.0571
881.3430, 337.5481
881.8260, 319.3411
882.3080, 305.9758
882.7900, 307.9524
883.2720, 309.5071
883.7540, 278.9392
884.2360, 216.4333
884.7180, 187.2805
885.2000, 198.4058
885.6820, 209.0061
886.1650, 211.3872
886.6470, 206.6616
887.1290, 193.5989
887.6110, 174.0417
888.0930, 157.2053
888.5750, 138.9832
889.0570, 131.9729
889.5390, 155.9875
890.0210, 167.5344
890.5040, 134.2908
890.9860, 86.70288
891.4680, 64.82544
891.9500, 70.61865
892.4320, 76.03442
892.9140, 52.59546
893.3960, 77.71924
893.8780, 91.07300
894.3610, 91.71802
894.8430, 48.75073
895.3250, 61.51831
895.8070, 51.95898
896.2890, 41.48877
896.7710, 62.11938
897.2530, 25.45874
897.7350, 45.60718
898.2180, 43.08569
898.7000, 37.12476
899.1820, 34.09570
899.6640, 45.86987
900.1460, 62.10034
900.6280, 79.96045
901.1100, 89.65771
901.5920, 70.70361
902.0750, 42.08887
902.5570, 41.34595
903.0390, 60.88110
903.5210, 61.30688
904.0030, 29.36304
904.4850, 0.1384280
904.9670, 14.16260
905.4490, 53.11426
905.9310, 71.53442
906.4140, 72.02808
906.8960, 65.55078
907.3780, 54.43188
907.8600, 44.00220
908.3420, 38.13306
908.8240, 35.69824
909.3060, 33.32568
909.7880, 31.77905
910.2700, 26.48486
910.7530, 16.58130
911.2350, 10.83179
911.7170, 12.13940
912.1990, 17.20728
912.6810, 23.23706
913.1630, 30.27271
913.6450, 40.53491
914.1270, 59.91797
914.6090, 59.04712
915.0920, 21.44702
915.5740, 3.279785
916.0560, 17.46802
916.5380, 51.62817
917.0200, 51.65015
917.5020, 16.05615
917.9840, 6.624512
918.4660, 4.348145
918.9480, 7.805664
919.4310, 34.04883
919.9130, 53.14404
920.3950, 38.78442
920.8770, 8.073975
921.3590, 3.239502
921.8410, 12.39917
922.3230, 22.38306
922.8050, 19.04956
923.2880, 13.30420
923.7700, 5.447998
924.2520, 0.2583010
924.7340, 2.772949
925.2160, 11.46729
925.6980, 14.44409
926.1800, 7.397705
926.6620, 1.972900
927.1440, 14.14868
927.6270, 23.92725
928.1090, 23.42261
928.5910, 20.40088
929.0730, 29.49048
929.5550, 50.32788
930.0370, 63.49365
930.5190, 53.40283
931.0020, 42.92236
931.4840, 53.83203
931.9660, 69.79370
932.4480, 68.78882
932.9300, 56.99951
933.4120, 55.24731
933.8940, 69.91089
934.3760, 81.54004
934.8580, 73.32300
935.3410, 57.12598
935.8230, 45.41821
936.3050, 37.69775
936.7870, 33.16943
937.2690, 30.84766
937.7510, 27.71436
938.2330, 22.32251
938.7150, 17.55518
939.1970, 17.71313
939.6800, 20.41821
940.1620, 22.41675
940.6440, 22.30542
941.1260, 11.19727
941.6080, 10.83789
942.0900, 24.94800
942.5720, 17.29199
943.0540, 0.3986820
943.5360, 7.404297
944.0190, 5.862549
944.5010, 7.239258
944.9830, 11.61621
945.4650, 13.64233
945.9470, 11.59888
946.4290, 6.959961
946.9110, 0.2834470
947.3930, 6.390137
947.8750, 6.068115
948.3580, 1.139404
948.8400, 9.089355
949.3220, 18.24634
949.8040, 14.92993
950.2860, 9.975342
950.7680, 34.03931
951.2500, 28.01196
951.7320, 2.857666
952.2150, 21.24023
952.6970, 25.43262
953.1790, 26.24146
953.6610, 23.55005
954.1430, 23.95483
954.6250, 34.27368
955.1070, 42.74219
955.5890, 26.21631
956.0710, 16.66357
956.5540, 26.95850
957.0360, 10.99390
957.5180, 35.86035
958.0000, 34.86084
958.4820, 25.51099
958.9640, 16.36157
959.4460, 8.827148
959.9290, 8.285400
960.4110, 16.23682
960.8930, 23.64404
961.3750, 31.60986
961.8570, 37.75635
962.3390, 42.06372
962.8210, 44.63525
963.3030, 45.45020
963.7850, 44.57275
964.2680, 42.40869
964.7500, 40.33008
965.2320, 33.12988
965.7140, 7.428955
966.1960, 5.325439
966.6780, 16.60596
967.1600, 44.40796
967.6420, 52.77686
968.1250, 45.42090
968.6070, 39.75757
969.0890, 32.91895
969.5710, 34.16138
970.0530, 56.49878
970.5350, 72.03540
971.0170, 64.67017
971.4990, 48.45093
971.9810, 42.91040
972.4640, 46.92017
972.9460, 44.89429
973.4280, 22.83545
973.9100, 13.96558
974.3920, 37.18188
974.8740, 58.38696
975.3560, 55.51270
975.8380, 43.63599
976.3200, 44.84717
976.8030, 59.32959
977.2850, 65.69214
977.7670, 47.99292
978.2490, 41.17310
978.7310, 64.68896
979.2130, 88.87354
979.6950, 96.00024
980.1770, 91.71655
980.6590, 83.71582
981.1420, 73.65991
981.6240, 64.62671
982.1060, 54.01685
982.5880, 48.58887
983.0700, 52.42773
983.5520, 60.14185
984.0340, 71.85327
984.5160, 83.41431
984.9980, 88.98901
985.4810, 87.66699
985.9630, 78.72241
986.4450, 45.07495
986.9270, 25.71265
987.4090, 55.33643
987.8910, 88.74780
988.3730, 79.99341
988.8560, 48.19946
989.3380, 41.24585
989.8200, 70.39795
990.3020, 84.30884
990.7840, 41.42310
991.2660, 6.489746
991.7480, 21.99927
992.2300, 48.50708
992.7120, 47.50806
993.1950, 27.20312
993.6770, 13.06982
994.1590, 11.37402
994.6410, 13.90381
995.1230, 19.62280
995.6050, 26.02222
996.0870, 27.28101
996.5690, 31.51782
997.0520, 55.15259
997.5340, 86.81958
998.0160, 95.14429
998.4980, 69.21460
998.9800, 46.17773
999.4620, 42.81885
999.9440, 45.00000
1000.426, 43.84131
1000.908, 47.33862
1001.391, 71.97021
1001.873, 105.4702
1002.355, 113.4670
1002.837, 83.03540
1003.319, 53.55762
1003.801, 44.05127
1004.283, 39.71460
1004.765, 31.02295
1005.247, 23.26318
1005.730, 22.78491
1006.212, 29.48438
1006.694, 42.19995
1007.176, 62.68945
1007.658, 72.96460
1008.140, 50.50806
1008.622, 29.40234
1009.104, 39.34863
1009.586, 58.76099
1010.069, 58.57837
1010.551, 43.71973
1011.033, 38.30103
1011.515, 50.89014
1011.997, 60.39233
1012.479, 57.28857
1012.961, 49.14673
1013.443, 29.49170
1013.926, 12.98853
1014.408, 5.223633
1014.890, 16.02051
1015.372, 28.47046
1015.854, 32.35840
1016.336, 2.058838
1016.818, 15.77832
1017.300, 11.57495
1017.782, 6.541992
1018.265, 26.41943
1018.747, 1.053955
1019.229, 18.26709
1019.711, 22.77393
1020.193, 51.06567
1020.675, 69.52759
1021.157, 55.46338
1021.639, 43.16602
1022.122, 59.11230
1022.604, 75.42725
1023.086, 59.03540
1023.568, 21.80859
1024.050, 0.4423830
1024.532, 6.035645
1025.014, 16.23071
1025.496, 27.78882
1025.978, 38.90210
1026.461, 57.99561
1026.943, 68.12817
1027.425, 43.39014
1027.907, 1.007324
1028.389, 15.81934
1028.871, 4.457520
1029.353, 18.49756
1029.835, 9.511475
1030.318, 4.042725
1030.800, 17.13599
1031.282, 30.13428
1031.764, 25.24072
1032.246, 11.42456
1032.728, 6.069092
1033.210, 10.89819
1033.692, 23.21680
1034.174, 61.35327
1034.656, 80.90405
1035.139, 56.80566
1035.621, 26.13721
1036.103, 11.40820
1036.585, 7.649170
1037.067, 2.665283
1037.549, 6.190186
1038.031, 0.9416500
1038.513, 47.95728
1038.996, 76.67773
1039.478, 67.86035
1039.960, 52.55176
1040.442, 40.42578
1040.924, 36.10620
1041.406, 25.40015
1041.888, 38.43628
1042.370, 45.70630
1042.853, 47.51904
1043.335, 27.54297
1043.817, 35.69678
1044.299, 32.57471
1044.781, 34.95581
1045.263, 62.76611
1045.745, 71.85498
1046.227, 62.83423
1046.709, 51.44507
1047.192, 36.92261
1047.674, 21.32642
1048.156, 0.2961430
1048.638, 9.833252
1049.120, 0.2282710
1049.602, 20.82080
1050.084, 45.00000
1050.566, 68.90112
1051.048, 68.73657
1051.531, 38.50269
1052.013, 14.81323
1052.495, 0.7385250
1052.977, 4.635742
1053.459, 6.662598
1053.941, 20.97217
1054.423, 26.21509
1054.905, 24.58667
1055.388, 24.25732
1055.870, 25.38745
1056.352, 16.93994
1056.834, 2.700195
1057.316, 4.820801
1057.798, 20.88403
1058.280, 48.50293
1058.762, 56.99829
1059.245, 51.64453
1059.727, 39.25098
1060.209, 22.40430
1060.691, 23.47632
1061.173, 40.10889
1061.655, 42.27222
1062.137, 23.98340
1062.619, 8.832275
1063.101, 12.39404
1063.583, 0.2656250
1064.066, 20.38550
1064.548, 32.71313
1065.030, 37.64697
1065.512, 13.04785
1065.994, 26.58813
1066.476, 24.84692
1066.958, 22.49780
1067.440, 33.01123
1067.923, 43.61865
1068.405, 56.15186
1068.887, 62.71826
1069.369, 43.51489
1069.851, 12.77759
1070.333, 4.430664
1070.815, 6.227783
1071.297, 3.380615
1071.780, 22.11670
1072.262, 37.77515
1072.744, 45.59595
1073.226, 44.36060
1073.708, 24.22827
1074.190, 1.548096
1074.672, 2.569580
1075.154, 7.295166
1075.636, 21.66040
1076.119, 36.79688
1076.601, 44.10498
1077.083, 35.64893
1077.565, 26.61157
1078.047, 23.82373
1078.529, 24.75610
1079.011, 28.03955
1079.493, 33.44995
1079.976, 43.49951
1080.458, 56.41919
1080.940, 61.70874
1081.422, 53.96509
1081.904, 44.50146
1082.386, 33.69629
1082.868, 25.80298
1083.350, 24.75684
1083.833, 25.81641
1084.315, 20.91943
1084.797, 14.22314
1085.279, 22.50806
1085.761, 56.67114
1086.243, 73.05688
1086.725, 63.15942
1087.207, 52.99585
1087.689, 45.94922
1088.172, 42.32715
1088.654, 43.27808
1089.136, 47.14746
1089.618, 50.69458
1090.100, 53.67676
1090.582, 59.95679
1091.064, 69.28564
1091.546, 86.03247
1092.028, 117.5239
1092.511, 129.8169
1092.993, 102.0061
1093.475, 59.80981
1093.957, 34.27759
1094.439, 24.29614
1094.921, 27.52148
1095.403, 43.37354
1095.885, 59.67773
1096.368, 74.95581
1096.850, 74.61035
1097.332, 54.68335
1097.814, 32.80054
1098.296, 25.10327
1098.778, 27.84448
1099.260, 37.46118
1099.742, 49.85938
1100.224, 51.23560
1100.707, 43.64917
1101.189, 33.92920
1101.671, 25.15649
1102.153, 25.40527
1102.635, 39.87646
1103.117, 55.03882
1103.599, 56.38135
1104.081, 51.32812
1104.563, 50.25830
1105.046, 48.80493
1105.528, 37.25220
1106.010, 18.91870
1106.492, 2.792236
1106.974, 6.666016
1107.456, 4.507813
1107.938, 26.99487
1108.420, 51.81567
1108.903, 42.15942
1109.385, 24.56079
1109.867, 20.27246
1110.349, 23.63623
1110.831, 22.96606
1111.313, 18.10693
1111.795, 17.28638
1112.277, 24.12817
1112.760, 31.54688
1113.242, 40.87793
1113.724, 47.56226
1114.206, 48.14697
1114.688, 46.59570
1115.170, 47.48242
1115.652, 49.34961
1116.134, 46.38110
1116.616, 37.49927
1117.099, 28.43823
1117.581, 16.36304
1118.063, 13.51392
1118.545, 27.31934
1119.027, 35.57397
1119.509, 22.92749
1119.991, 3.947021
1120.473, 0.6621090
1120.955, 10.75757
1121.438, 19.02856
1121.920, 25.58594
1122.402, 32.95386
1122.884, 41.41406
1123.366, 52.72400
1123.848, 67.32910
1124.330, 74.86475
1124.812, 65.10425
1125.295, 47.30347
1125.777, 34.91187
1126.259, 27.79846
1126.741, 30.51758
1127.223, 37.68652
1127.705, 32.30811
1128.187, 14.67322
1128.669, 1.732544
1129.151, 1.717773
1129.634, 7.376709
1130.116, 17.31433
1130.598, 25.73730
1131.080, 29.03564
1131.562, 26.96375
1132.044, 13.97473
1132.526, 2.465576
1133.008, 5.852661
1133.490, 6.125000
1133.973, 14.42126
1134.455, 9.521729
1134.937, 5.511108
1135.419, 1.928589
1135.901, 6.741333
1136.383, 24.46252
1136.865, 45.97375
1137.347, 62.99780
1137.830, 74.40613
1138.312, 67.85364
1138.794, 35.27588
1139.276, 21.63989
1139.758, 34.00854
1140.240, 45.84119
1140.722, 50.23694
1141.204, 46.39600
1141.687, 29.19849
1142.169, 15.15320
1142.651, 34.26819
1143.133, 75.67749
1143.615, 76.23340
1144.097, 40.19995
1144.579, 15.71753
1145.061, 7.886353
1145.543, 21.69995
1146.026, 56.86523
1146.508, 82.83252
1146.990, 74.49756
1147.472, 51.71094
1147.954, 39.02087
1148.436, 31.34937
1148.918, 17.56067
1149.400, 3.897461
1149.882, 5.316284
1150.365, 19.06494
1150.847, 30.14709
1151.329, 33.36304
1151.811, 34.62463
1152.293, 36.57593
1152.775, 38.33765
1153.257, 45.51575
1153.739, 45.86609
1154.222, 15.15515
1154.704, 19.57141
1155.186, 9.526733
1155.668, 41.60779
1156.150, 63.85681
1156.632, 28.03149
1157.114, 11.34180
1157.596, 25.35474
1158.078, 37.19226
1158.561, 38.90356
1159.043, 33.63660
1159.525, 20.12842
1160.007, 7.156006
1160.489, 14.03784
1160.971, 37.83752
1161.453, 38.27271
1161.935, 16.12280
1162.417, 12.53149
1162.900, 31.62488
1163.382, 61.77283
1163.864, 97.60168
1164.346, 114.3511
1164.828, 85.70984
1165.310, 46.51221
1165.792, 54.40991
1166.274, 81.72021
1166.757, 82.11060
1167.239, 65.95813
1167.721, 58.50806
1168.203, 59.41785
1168.685, 48.97461
1169.167, 19.99451
1169.649, 4.660156
1170.131, 37.13147
1170.614, 63.64233
1171.096, 51.76758
1171.578, 32.74268
1172.060, 25.21716
1172.542, 41.00903
1173.024, 51.14270
1173.506, 55.91846
1173.988, 39.29846
1174.470, 50.30823
1174.953, 50.23804
1175.435, 55.64502
1175.917, 48.89026
1176.399, 19.70129
1176.881, 0.4327390
1177.363, 13.61621
1177.845, 39.29370
1178.327, 47.50110
1178.809, 42.56458
1179.292, 42.04395
1179.774, 45.31201
1180.256, 50.36292
1180.738, 56.01001
1181.220, 58.58240
1181.702, 56.54614
1182.184, 45.29626
1182.666, 19.26062
1183.149, 0.5019530
1183.631, 13.05347
1184.113, 36.55371
1184.595, 50.02161
1185.077, 56.82666
1185.559, 59.03674
1186.041, 59.87341
1186.523, 66.27734
1187.005, 79.07910
1187.488, 86.38367
1187.970, 90.50330
1188.452, 80.57458
1188.934, 36.54663
1189.416, 3.282471
1189.898, 1.929077
1190.380, 6.407227
1190.862, 20.85779
1191.344, 36.01050
1191.827, 38.03540
1192.309, 27.75562
1192.791, 6.575684
1193.273, 29.70557
1193.755, 18.88989
1194.237, 46.85132
1194.719, 55.28613
1195.201, 14.25049
1195.684, 16.98914
1196.166, 7.869385
1196.648, 2.978027
1197.130, 42.34668
1197.612, 15.88574
1198.094, 28.54626
1198.576, 31.99792
1199.058, 54.19739
1199.541, 35.78467
1200.023, 29.91296
1200.505, 64.67090
1200.987, 76.93115
1201.469, 53.83813
1201.951, 77.27563
1202.433, 17.68457
1202.915, 30.89050
1203.397, 39.01709
1203.880, 39.20178
1204.362, 40.08826
1204.844, 42.38757
1205.326, 50.18506
1205.808, 65.03564
1206.290, 55.45728
1206.772, 17.87549
1207.254, 2.520386
1207.736, 16.55920
1208.219, 35.72754
1208.701, 50.08362
1209.183, 52.72559
1209.665, 34.23914
1210.147, 12.10461
1210.629, 12.63928
1211.111, 25.71484
1211.593, 39.59802
1212.076, 52.55823
1212.558, 61.81409
1213.040, 68.95276
1213.522, 76.49011
1214.004, 85.18628
1214.486, 80.51904
1214.968, 35.44238
1215.450, 9.440552
1215.932, 31.91504
1216.415, 59.98987
1216.897, 84.82129
1217.379, 94.38721
1217.861, 67.89648
1218.343, 27.58325
1218.825, 31.16724
1219.307, 78.39404
1219.789, 91.37183
1220.271, 69.16028
1220.754, 52.33325
1221.236, 45.78259
1221.718, 43.82141
1222.200, 44.31702
1222.682, 48.20691
1223.164, 57.97595
1223.646, 62.73035
1224.128, 42.52454
1224.611, 16.38257
1225.093, 1.671631
1225.575, 2.5513001E-02
1226.057, 21.76929
1226.539, 54.23474
1227.021, 67.29590
1227.503, 56.74597
1227.985, 51.50806
1228.468, 67.16602
1228.950, 71.87317
1229.432, 49.28223
1229.914, 38.10291
1230.396, 55.74438
1230.878, 72.56714
1231.360, 67.35669
1231.842, 54.90466
1232.324, 59.61389
1232.807, 79.88843
1233.289, 66.31274
1233.771, 30.77161
1234.253, 29.85876
1234.735, 57.58984
1235.217, 73.07922
1235.699, 65.62524
1236.181, 53.55286
1236.663, 46.01941
1237.146, 39.12048
1237.628, 26.84717
1238.110, 18.35022
1238.592, 22.22852
1239.074, 30.14417
1239.556, 35.28247
1240.038, 40.22229
1240.520, 47.82617
1241.003, 57.76855
1241.485, 70.35864
1241.967, 89.85645
1242.449, 88.77515
1242.931, 58.82117
1243.413, 45.68762
1243.895, 59.85425
1244.377, 65.42578
1244.859, 45.63684
1245.342, 31.37659
1245.824, 55.00073
1246.306, 89.40332
1246.788, 86.50134
1247.270, 65.78223
1247.752, 64.15625
1248.234, 66.97729
1248.716, 40.78589
1249.198, 0.8742680
1249.681, 19.16016
1250.163, 5.528809
1250.645, 16.56567
1251.127, 55.23999
1251.609, 74.56323
1252.091, 53.32483
1252.573, 32.77393
1253.055, 21.19250
1253.538, 20.41809
1254.020, 35.51233
1254.502, 53.63220
1254.984, 53.10144
1255.466, 40.33850
1255.948, 40.68384
1256.430, 51.53015
1256.912, 61.03870
1257.395, 67.58936
1257.877, 68.31995
1258.359, 63.07507
1258.841, 51.74158
1259.323, 33.67456
1259.805, 28.87329
1260.287, 65.57007
1260.769, 83.63306
1261.251, 67.36938
1261.734, 48.10938
1262.216, 57.37402
1262.698, 75.02173
1263.180, 77.01709
1263.662, 68.67871
1264.144, 66.62097
1264.626, 70.98840
1265.108, 66.30969
1265.590, 50.51941
1266.073, 40.33533
1266.555, 35.83362
1267.037, 26.10205
1267.519, 8.925903
1268.001, 1.329712
1268.483, 4.992065
1268.965, 20.55579
1269.447, 43.22607
1269.930, 42.28137
1270.412, 24.59839
1270.894, 0.0000000E+00
##END=
