Repository: EleMANtr0/pytorch_GNN

It is a project im currently working on using pytorch and pytorch_geometric. python version 3.12

All data processing, training models and getting results are in directory processing
Project consists of making dataset (creating graphs, assigning features to nodes and on graph level, putting raman spectras respectively.
This part was contributed and modified from https://github.com/gordondowns/cs224w-project.git), building model structures, training,
saving models, saving charts and saving predictions in ordered way.

File: data/raw/raman/excellent_unoriented/AgarditeY__R070649__Raman__532__0__unoriented__Raman_Data_Processed__24224.txt
##NAMES=Agardite-(Y)
##RRUFFID=R070649
##IDEAL CHEMISTRY=Cu^2+^_6_Y^3+^(As^5+^O_4_)_3_(OH)_6_&#183;3H_2_O
##LOCALITY=Jote West mine, Pampa Larga Mining District, Copiapo, Chile
##OWNER=RRUFF
##SOURCE=Bob Jenkins
##DESCRIPTION=Sprays of bright green acicular crystals. Sample used in Morrison <em>et al.</em> (2013) study.
##STATUS=The identification of this mineral is confirmed by single-crystal X-ray diffraction and chemical analysis.
##URL=rruff.info/R070649
##MEASURED CHEMISTRY=(Cu_5.33_Al_0.12_Ca_0.03_Mn_0.01_)_Σ=5.49_(Y_0.52_Er_0.02_Dy_0.01_Yb_0.01_Ho_0.01_Ca_0.43_)_Σ=1.00_[(AsO_4_)_0.88_(PO_4_)_0.14_)]_3_(OH)_6_·2.99H_2_O
147.9413, 0.0000000E+00
148.4234, 29.30029
148.9055, 64.71411
149.3877, 77.62012
149.8698, 53.66235
150.3519, 24.02148
150.8340, 4.721436
151.3161, 4.726074
151.7982, 6.619629
152.2804, 3.140137
152.7625, 17.62793
153.2446, 32.12012
153.7267, 48.34131
154.2088, 61.98291
154.6909, 71.34961
155.1731, 75.84277
155.6552, 80.07715
156.1373, 88.31665
156.6194, 95.71484
157.1015, 96.24927
157.5836, 72.85791
158.0658, 54.43604
158.5479, 55.12476
159.0300, 85.88135
159.5121, 114.8130
159.9942, 129.8872
160.4763, 135.8069
160.9585, 143.4358
161.4406, 160.9575
161.9227, 179.1797
162.4048, 191.6726
162.8869, 191.7390
163.3690, 191.7126
163.8512, 194.3528
164.3333, 200.3374
164.8154, 214.3970
165.2975, 250.1924
165.7796, 291.5623
166.2617, 321.0742
166.7439, 313.8250
167.2260, 305.5989
167.7081, 323.3755
168.1902, 368.9551
168.6723, 418.1528
169.1544, 458.2031
169.6366, 490.8374
170.1187, 519.0925
170.6008, 547.3979
171.0829, 570.6990
171.5650, 580.0581
172.0471, 569.9026
172.5293, 562.1729
173.0114, 582.3547
173.4935, 622.7112
173.9756, 657.5312
174.4577, 666.5994
174.9398, 662.2678
175.4220, 662.5405
175.9041, 672.0806
176.3862, 686.0376
176.8683, 699.2927
177.3504, 711.7832
177.8326, 724.7393
178.3147, 737.2009
178.7968, 750.5679
179.2789, 769.0630
179.7610, 801.7815
180.2431, 836.1125
180.7253, 848.6362
181.2074, 838.4253
181.6895, 823.0310
182.1716, 820.2642
182.6537, 827.4539
183.1358, 833.6335
183.6179, 829.3323
184.1001, 820.4934
184.5822, 826.9890
185.0643, 852.2297
185.5464, 881.1392
186.0285, 890.6873
186.5106, 882.7983
186.9928, 878.1484
187.4749, 894.9773
187.9570, 926.8474
188.4391, 940.8982
188.9212, 929.2971
189.4033, 906.3008
189.8855, 900.1868
190.3676, 911.5552
190.8497, 921.1934
191.3318, 904.2588
191.8139, 815.1311
192.2960, 865.1350
192.7782, 887.6602
193.2603, 884.1775
193.7424, 776.7161
194.2245, 803.5596
194.7066, 776.6218
195.1887, 747.4988
195.6709, 793.3105
196.1530, 702.3518
196.6351, 675.2485
197.1172, 675.9314
197.5993, 668.2263
198.0814, 651.8828
198.5636, 628.3311
199.0457, 593.3008
199.5278, 543.1145
200.0099, 507.8191
200.4920, 509.5635
200.9741, 549.0742
201.4563, 547.8354
201.9384, 495.9377
202.4205, 421.0935
202.9026, 375.2056
203.3847, 363.2000
203.8668, 360.8381
204.3490, 360.0227
204.8311, 360.4084
205.3132, 357.4207
205.7953, 349.7712
206.2774, 340.4438
206.7595, 331.9299
207.2417, 324.0608
207.7238, 317.2542
208.2059, 314.2087
208.6880, 318.3176
209.1701, 309.5928
209.6522, 280.5723
210.1344, 238.4514
210.6165, 214.8835
211.0986, 214.9573
211.5807, 223.8857
212.0628, 231.8936
212.5449, 240.4795
213.0271, 244.2146
213.5092, 241.3230
213.9913, 232.3650
214.4734, 224.3081
214.9555, 217.8992
215.4376, 214.0652
215.9198, 213.6479
216.4019, 218.2048
216.8840, 221.8206
217.3661, 222.6843
217.8482, 220.5688
218.3303, 220.7427
218.8125, 222.9331
219.2946, 227.6160
219.7767, 235.2285
220.2588, 244.8894
220.7409, 258.8723
221.2230, 278.0476
221.7052, 303.3232
222.1873, 330.6287
222.6694, 362.1057
223.1515, 394.0525
223.6336, 419.0627
224.1157, 435.4521
224.5978, 448.2153
225.0800, 458.3694
225.5621, 463.1602
226.0442, 473.5361
226.5263, 493.6714
227.0084, 518.1890
227.4905, 531.3518
227.9727, 522.1367
228.4548, 517.8025
228.9369, 535.6282
229.4190, 596.3503
229.9011, 630.4175
230.3832, 625.6172
230.8654, 591.5027
231.3475, 566.4973
231.8296, 553.6912
232.3117, 546.2512
232.7938, 541.3457
233.2759, 544.6167
233.7581, 539.0842
234.2402, 522.0857
234.7223, 494.2314
235.2044, 462.1353
235.6865, 420.0334
236.1686, 380.6008
236.6508, 354.8811
237.1329, 351.4778
237.6150, 343.8728
238.0971, 328.3755
238.5792, 305.3025
239.0613, 279.0518
239.5435, 246.2832
240.0256, 214.0251
240.5077, 188.9243
240.9898, 171.5347
241.4719, 158.3630
241.9540, 151.5203
242.4362, 152.5254
242.9183, 141.9756
243.4004, 111.9556
243.8825, 77.01392
244.3646, 54.34692
244.8467, 49.62646
245.3289, 47.44995
245.8110, 44.44263
246.2931, 40.53979
246.7752, 36.25098
247.2573, 31.88110
247.7394, 27.07373
248.2216, 20.59766
248.7037, 8.856934
249.1858, 1.747070
249.6679, 3.500732
250.1500, 17.46826
250.6321, 27.32446
251.1143, 34.02319
251.5964, 35.97144
252.0785, 28.36279
252.5606, 2.371582
253.0427, 18.17651
253.5248, 22.37939
254.0070, 1.819336
254.4891, 7.499512
254.9712, 0.9375000
255.4533, 17.51880
255.9354, 19.40137
256.4175, 3.274414
256.8997, 23.51025
257.3818, 28.18237
257.8639, 9.857178
258.3460, 2.783936
258.8281, 7.673584
259.3102, 7.350098
259.7924, 9.312500
260.2745, 15.32959
260.7566, 20.33032
261.2387, 22.03296
261.7208, 20.29663
262.2029, 14.83960
262.6851, 3.342285
263.1672, 11.34180
263.6493, 18.57153
264.1314, 15.51660
264.6135, 10.64258
265.0956, 8.853760
265.5778, 11.01294
266.0599, 13.50171
266.5420, 16.88696
267.0241, 20.15845
267.5062, 18.20972
267.9883, 8.127441
268.4705, 0.6748050
268.9526, 1.029297
269.4347, 8.766602
269.9168, 20.21094
270.3989, 36.03955
270.8810, 52.23853
271.3632, 47.29834
271.8453, 13.03979
272.3274, 21.24731
272.8095, 32.86133
273.2916, 18.22314
273.7737, 1.232422
274.2559, 26.13330
274.7380, 53.00928
275.2201, 64.28931
275.7022, 56.46143
276.1843, 43.47046
276.6664, 34.71216
277.1486, 29.75513
277.6307, 34.02075
278.1128, 52.60791
278.5949, 80.71558
279.0770, 95.20142
279.5591, 93.78979
280.0413, 87.66992
280.5234, 88.83691
281.0055, 97.91064
281.4876, 98.27759
281.9697, 81.89526
282.4518, 54.92896
282.9340, 44.32788
283.4161, 52.46667
283.8982, 64.66418
284.3803, 64.80090
284.8624, 53.39819
285.3445, 48.28589
285.8266, 56.79529
286.3087, 74.18176
286.7909, 84.62561
287.2730, 87.82007
287.7551, 85.93994
288.2372, 78.38086
288.7193, 66.05701
289.2014, 56.89514
289.6836, 54.61902
290.1657, 56.64844
290.6478, 55.31714
291.1299, 50.25598
291.6120, 45.72437
292.0941, 49.48303
292.5763, 58.96375
293.0584, 60.18604
293.5405, 41.72168
294.0226, 14.89319
294.5047, 6.474976
294.9868, 17.22131
295.4690, 32.85144
295.9511, 43.22839
296.4332, 48.02026
296.9153, 45.83801
297.3974, 30.40344
297.8795, 12.17590
298.3617, 8.461426
298.8438, 18.29102
299.3259, 31.27429
299.8080, 39.54175
300.2901, 44.60120
300.7722, 49.66321
301.2544, 55.60828
301.7365, 62.54553
302.2186, 69.91296
302.7007, 77.42297
303.1828, 86.54431
303.6649, 100.1024
304.1471, 115.7924
304.6292, 129.0110
305.1113, 134.9915
305.5934, 141.1061
306.0755, 155.0410
306.5576, 176.4974
307.0398, 200.0552
307.5219, 220.7363
308.0040, 240.1580
308.4861, 260.9026
308.9682, 286.5775
309.4503, 313.0010
309.9325, 335.8696
310.4146, 355.7092
310.8967, 378.1763
311.3788, 411.9238
311.8609, 450.5095
312.3430, 484.7854
312.8252, 502.2327
313.3073, 518.8845
313.7894, 549.4756
314.2715, 594.3718
314.7536, 631.5684
315.2357, 639.2756
315.7179, 638.4919
316.2000, 649.1055
316.6821, 693.4320
317.1642, 736.2719
317.6463, 760.4329
318.1284, 767.3022
318.6106, 775.5719
319.0927, 791.5172
319.5748, 812.0144
320.0569, 834.3584
320.5390, 863.8486
321.0211, 889.9146
321.5033, 908.9061
321.9854, 921.3635
322.4675, 932.1708
322.9496, 939.9999
323.4317, 947.9207
323.9138, 957.9998
324.3960, 972.2416
324.8781, 986.8013
325.3602, 1005.875
325.8423, 1027.664
326.3244, 1035.730
326.8065, 1022.490
327.2887, 999.9463
327.7708, 974.4902
328.2529, 936.2153
328.7350, 907.2826
329.2171, 890.4325
329.6992, 884.4021
330.1814, 881.2662
330.6635, 892.0497
331.1456, 898.2112
331.6277, 888.3835
332.1098, 854.3884
332.5919, 815.8981
333.0741, 769.3899
333.5562, 718.7706
334.0383, 679.6794
334.5204, 654.8257
335.0025, 636.7107
335.4846, 623.4642
335.9668, 619.2263
336.4489, 605.9171
336.9310, 578.9821
337.4131, 543.8872
337.8952, 517.4238
338.3773, 501.4331
338.8595, 488.5671
339.3416, 478.2925
339.8237, 472.3120
340.3058, 450.3645
340.7879, 404.8951
341.2701, 350.6743
341.7522, 320.3269
342.2343, 316.0328
342.7164, 315.3406
343.1985, 305.1918
343.6806, 286.7454
344.1628, 275.8966
344.6449, 275.0458
345.1270, 277.9061
345.6091, 276.5942
346.0912, 270.9574
346.5733, 259.0444
347.0555, 234.0701
347.5376, 201.4508
348.0197, 180.5931
348.5018, 173.9861
348.9839, 170.1354
349.4660, 151.6681
349.9482, 122.8575
350.4303, 100.1760
350.9124, 96.51624
351.3945, 101.9001
351.8766, 99.83643
352.3587, 89.36963
352.8409, 78.47253
353.3230, 77.48975
353.8051, 80.55212
354.2872, 76.40466
354.7693, 48.72729
355.2514, 18.46375
355.7336, 7.550293
356.2157, 16.90234
356.6978, 28.33533
357.1799, 31.50757
357.6620, 28.91492
358.1441, 24.13269
358.6263, 14.25989
359.1084, 6.089722
359.5905, 2.353149
360.0726, 3.162720
360.5547, 9.675415
361.0368, 35.21338
361.5190, 60.50891
362.0011, 69.20605
362.4832, 42.66138
362.9653, 13.35547
363.4474, 13.25708
363.9295, 36.33337
364.4117, 50.39563
364.8938, 46.41016
365.3759, 37.95691
365.8580, 33.41895
366.3401, 36.33020
366.8222, 40.13074
367.3044, 43.70605
367.7865, 47.53503
368.2686, 54.00610
368.7507, 74.35779
369.2328, 87.57068
369.7149, 83.24292
370.1970, 42.19202
370.6791, 16.76965
371.1613, 14.31128
371.6434, 25.69031
372.1255, 28.35706
372.6076, 19.05518
373.0897, 6.398926
373.5718, 7.458008
374.0540, 24.35950
374.5361, 34.30518
375.0182, 35.81738
375.5003, 31.89014
375.9824, 24.65808
376.4645, 10.89001
376.9467, 7.309570
377.4288, 26.33594
377.9109, 66.51416
378.3930, 87.92163
378.8751, 86.49536
379.3572, 77.86816
379.8394, 82.88000
380.3215, 101.0103
380.8036, 114.8225
381.2857, 113.9778
381.7678, 105.4254
382.2499, 114.8264
382.7321, 143.2715
383.2142, 170.3903
383.6963, 168.0178
384.1784, 146.9524
384.6605, 141.3075
385.1426, 167.8131
385.6248, 208.1482
386.1069, 237.7159
386.5890, 257.4432
387.0711, 275.6047
387.5532, 301.0551
388.0353, 327.2749
388.5175, 345.1560
388.9996, 348.7106
389.4817, 349.3833
389.9638, 354.1158
390.4459, 362.8556
390.9280, 375.1294
391.4102, 388.6686
391.8923, 406.8807
392.3744, 436.2848
392.8565, 488.2495
393.3386, 525.2473
393.8207, 524.9204
394.3029, 500.8105
394.7850, 477.7173
395.2671, 456.7424
395.7492, 442.8198
396.2313, 439.0757
396.7134, 447.8618
397.1956, 458.9470
397.6777, 481.1001
398.1598, 501.2983
398.6419, 503.3362
399.1240, 465.0183
399.6061, 433.0789
400.0883, 417.7415
400.5704, 420.2246
401.0525, 421.8181
401.5346, 424.0942
402.0167, 423.9985
402.4988, 418.6550
402.9810, 406.7390
403.4631, 392.8101
403.9452, 377.2571
404.4273, 360.2625
404.9094, 341.9207
405.3915, 320.8035
405.8737, 302.8235
406.3558, 292.8320
406.8379, 291.1665
407.3200, 291.8630
407.8021, 295.9287
408.2842, 299.5159
408.7664, 294.5227
409.2485, 281.0166
409.7306, 263.6011
410.2127, 242.4390
410.6948, 218.9741
411.1769, 195.8354
411.6591, 171.0081
412.1412, 156.1750
412.6233, 178.1421
413.1054, 222.9998
413.5875, 251.8704
414.0696, 232.0713
414.5518, 194.9988
415.0339, 177.1025
415.5160, 179.4749
415.9981, 186.1868
416.4802, 183.6921
416.9623, 178.9851
417.4445, 181.2163
417.9266, 200.9482
418.4087, 222.5122
418.8908, 239.8901
419.3729, 252.6079
419.8550, 261.6926
420.3372, 259.7437
420.8193, 257.5166
421.3014, 262.6768
421.7835, 288.2820
422.2656, 306.5923
422.7477, 307.6204
423.2299, 298.7920
423.7120, 300.3091
424.1941, 327.0190
424.6762, 352.0378
425.1583, 364.2944
425.6404, 355.3362
426.1226, 358.1560
426.6047, 382.9373
427.0868, 412.2397
427.5689, 417.6956
428.0510, 387.4963
428.5331, 366.7046
429.0153, 371.9275
429.4974, 401.1448
429.9795, 404.8369
430.4616, 376.4805
430.9437, 341.8662
431.4258, 327.0002
431.9080, 332.1045
432.3901, 340.8232
432.8722, 354.8743
433.3543, 366.3889
433.8364, 351.8030
434.3185, 311.6252
434.8007, 268.1714
435.2828, 237.2209
435.7649, 215.6897
436.2470, 195.8589
436.7291, 176.1062
437.2112, 160.0608
437.6934, 157.9548
438.1755, 163.8914
438.6576, 161.2483
439.1397, 130.6484
439.6218, 93.95337
440.1039, 73.14014
440.5861, 71.32007
441.0682, 69.06641
441.5503, 46.87061
442.0324, 20.83398
442.5145, 9.856934
442.9966, 38.76978
443.4788, 65.30884
443.9609, 69.27002
444.4430, 52.65137
444.9251, 46.99658
445.4072, 70.72998
445.8893, 99.02100
446.3715, 117.2014
446.8536, 104.9575
447.3357, 107.9622
447.8178, 135.3625
448.2999, 177.6650
448.7820, 208.5139
449.2642, 219.0955
449.7463, 231.7554
450.2284, 257.5793
450.7105, 300.4963
451.1926, 329.7346
451.6747, 338.2407
452.1568, 344.3684
452.6389, 376.3401
453.1211, 436.3696
453.6032, 494.8826
454.0853, 541.7722
454.5674, 580.9685
455.0495, 630.2134
455.5316, 690.3518
456.0138, 749.0532
456.4959, 790.6472
456.9780, 822.3472
457.4601, 868.4436
457.9422, 938.4907
458.4243, 1015.472
458.9065, 1078.465
459.3886, 1130.373
459.8707, 1182.068
460.3528, 1228.096
460.8349, 1282.807
461.3170, 1364.708
461.7992, 1481.130
462.2813, 1593.351
462.7634, 1675.483
463.2455, 1742.946
463.7276, 1814.405
464.2097, 1896.405
464.6919, 1982.171
465.1740, 2073.693
465.6561, 2170.882
466.1382, 2257.434
466.6203, 2309.310
467.1024, 2366.352
467.5846, 2453.814
468.0667, 2596.625
468.5488, 2729.591
469.0309, 2847.002
469.5130, 2952.204
469.9951, 3050.831
470.4773, 3138.976
470.9594, 3229.851
471.4415, 3331.189
471.9236, 3445.011
472.4057, 3548.117
472.8878, 3637.754
473.3700, 3721.538
473.8521, 3809.184
474.3342, 3900.040
474.8163, 3985.550
475.2984, 4060.587
475.7805, 4130.592
476.2627, 4215.191
476.7448, 4311.378
477.2269, 4389.104
477.7090, 4422.575
478.1911, 4424.696
478.6732, 4412.969
479.1554, 4388.638
479.6375, 4356.658
480.1196, 4326.956
480.6017, 4292.098
481.0838, 4236.618
481.5659, 4153.223
482.0481, 4047.665
482.5302, 3914.163
483.0123, 3747.951
483.4944, 3593.340
483.9765, 3477.628
484.4586, 3371.329
484.9408, 3247.917
485.4229, 3083.162
485.9050, 2927.046
486.3871, 2784.371
486.8692, 2653.168
487.3513, 2523.961
487.8335, 2397.766
488.3156, 2274.084
488.7977, 2152.023
489.2798, 2033.367
489.7619, 1911.656
490.2440, 1782.952
490.7262, 1658.083
491.2083, 1548.803
491.6904, 1456.044
492.1725, 1379.650
492.6546, 1328.422
493.1367, 1291.208
493.6189, 1236.678
494.1010, 1165.690
494.5831, 1093.985
495.0652, 1036.324
495.5473, 986.4773
496.0294, 935.6919
496.5116, 880.1179
496.9937, 825.3181
497.4758, 770.5693
497.9579, 719.2000
498.4400, 678.5471
498.9221, 666.4531
499.4043, 653.5381
499.8864, 618.2222
500.3685, 554.7864
500.8506, 504.3982
501.3327, 483.3372
501.8148, 475.4905
502.2970, 466.3799
502.7791, 457.0356
503.2612, 443.5840
503.7433, 425.2112
504.2254, 402.5605
504.7076, 378.2458
505.1897, 353.2412
505.6718, 325.1174
506.1539, 289.0339
506.6360, 241.2114
507.1181, 213.4250
507.6003, 209.6482
508.0824, 216.8662
508.5645, 220.1152
509.0466, 219.4143
509.5287, 214.6707
510.0108, 205.6140
510.4930, 192.5459
510.9751, 174.7634
511.4572, 152.4539
511.9393, 129.7810
512.4214, 106.7874
512.9035, 85.90088
513.3856, 71.34351
513.8677, 66.11890
514.3499, 60.40015
514.8320, 46.16064
515.3141, 27.56372
515.7962, 11.95166
516.2783, 2.601074
516.7604, 4.224854
517.2426, 9.326904
517.7247, 12.66187
518.2068, 15.74902
518.6889, 19.16284
519.1710, 21.96875
519.6531, 23.67139
520.1353, 24.03662
520.6174, 24.07690
521.0995, 26.09521
521.5816, 26.50806
522.0637, 14.18506
522.5458, 15.42139
523.0280, 38.84619
523.5101, 42.25854
523.9922, 29.45337
524.4743, 29.60620
524.9564, 43.53589
525.4385, 64.15381
525.9207, 86.88818
526.4028, 111.3809
526.8849, 135.6128
527.3670, 156.0845
527.8491, 177.8970
528.3312, 210.3743
528.8134, 250.5608
529.2955, 288.8093
529.7776, 326.9814
530.2597, 356.2502
530.7418, 365.6226
531.2239, 351.6694
531.7061, 342.8604
532.1882, 349.1104
532.6703, 362.6685
533.1524, 377.3101
533.6345, 400.1250
534.1166, 414.6392
534.5988, 417.6860
535.0809, 412.0811
535.5630, 406.3281
536.0451, 398.8711
536.5272, 395.7834
537.0093, 399.4888
537.4915, 409.6160
537.9736, 415.9360
538.4557, 418.5386
538.9378, 418.7266
539.4199, 420.4561
539.9020, 422.6104
540.3842, 414.1702
540.8663, 387.2795
541.3484, 357.3481
541.8305, 351.7209
542.3126, 362.6353
542.7947, 367.7539
543.2769, 349.1067
543.7590, 324.0325
544.2411, 305.4663
544.7232, 292.8726
545.2053, 284.3992
545.6874, 281.8398
546.1696, 283.5085
546.6517, 286.8003
547.1338, 295.2634
547.6159, 300.3442
548.0980, 300.1895
548.5801, 295.8894
549.0623, 289.7412
549.5444, 276.3264
550.0265, 266.0737
550.5086, 265.3281
550.9907, 277.0740
551.4728, 281.6719
551.9550, 275.1677
552.4371, 268.3518
552.9192, 276.7898
553.4013, 299.8621
553.8834, 319.6362
554.3655, 335.3982
554.8477, 341.2441
555.3298, 317.0737
555.8119, 268.8357
556.2940, 228.8892
556.7761, 221.2847
557.2582, 230.0527
557.7404, 238.9214
558.2225, 246.5131
558.7046, 253.2271
559.1867, 261.8069
559.6688, 268.3347
560.1509, 268.8855
560.6331, 258.4138
561.1152, 246.5284
561.5973, 232.6565
562.0794, 218.1615
562.5615, 208.2657
563.0436, 206.4705
563.5258, 204.7955
564.0079, 200.6519
564.4900, 194.0109
564.9721, 188.1263
565.4542, 182.9353
565.9363, 176.8431
566.4185, 167.8339
566.9006, 156.3534
567.3827, 145.3037
567.8648, 136.1846
568.3469, 126.4032
568.8290, 109.1941
569.3112, 86.93506
569.7933, 69.58228
570.2754, 61.61841
570.7575, 61.12170
571.2396, 71.06702
571.7217, 91.32996
572.2039, 102.4395
572.6860, 84.87048
573.1681, 59.01355
573.6502, 41.44263
574.1323, 36.62305
574.6144, 38.16992
575.0966, 53.90027
575.5787, 74.22095
576.0608, 79.43115
576.5429, 61.07056
577.0250, 41.26978
577.5071, 24.32544
577.9893, 10.53992
578.4714, 3.471558
578.9535, 3.663696
579.4356, 8.713745
579.9177, 20.29810
580.3998, 36.74487
580.8820, 46.04041
581.3641, 46.80579
581.8462, 40.54688
582.3283, 24.96802
582.8104, 3.564331
583.2925, 14.94775
583.7747, 30.43518
584.2568, 38.76257
584.7389, 31.87415
585.2210, 12.92773
585.7031, 1.088989
586.1852, 1.442993
586.6674, 3.669556
587.1495, 10.20361
587.6316, 18.23157
588.1137, 26.27771
588.5958, 38.27380
589.0779, 47.75317
589.5601, 47.01868
590.0422, 32.08020
590.5243, 17.11377
591.0064, 2.797729
591.4885, 9.072144
591.9706, 12.81116
592.4528, 8.170166
592.9349, 0.8830570
593.4170, 18.67822
593.8991, 38.89819
594.3812, 41.81775
594.8633, 26.67627
595.3455, 7.626953
595.8276, 7.236938
596.3097, 17.60901
596.7918, 23.29419
597.2739, 24.58984
597.7560, 20.48560
598.2382, 1.161987
598.7203, 22.82556
599.2024, 31.51086
599.6845, 3.744019
600.1666, 29.18860
600.6487, 23.74475
601.1309, 11.41394
601.6130, 24.35852
602.0951, 4.979248
602.5772, 19.14087
603.0593, 29.99280
603.5414, 26.46167
604.0236, 25.45239
604.5057, 28.80554
604.9878, 31.89880
605.4699, 24.42126
605.9520, 10.16846
606.4341, 5.676514
606.9163, 22.90186
607.3984, 44.76709
607.8805, 48.23584
608.3626, 38.40796
608.8447, 33.41919
609.3268, 45.47449
609.8090, 63.25110
610.2911, 82.63000
610.7732, 104.7993
611.2553, 117.3893
611.7374, 111.3961
612.2195, 99.04358
612.7017, 89.21875
613.1838, 78.37427
613.6659, 77.73999
614.1480, 93.07581
614.6301, 114.3455
615.1122, 119.8032
615.5944, 107.7427
616.0765, 97.30066
616.5586, 96.86523
617.0407, 102.3085
617.5228, 99.85657
618.0049, 90.41931
618.4871, 86.22363
618.9692, 103.9423
619.4513, 128.1791
619.9334, 140.3700
620.4155, 137.6371
620.8976, 126.5603
621.3798, 99.85657
621.8619, 71.44958
622.3440, 56.38147
622.8261, 69.20776
623.3082, 82.14880
623.7903, 91.59814
624.2725, 98.50342
624.7546, 105.9866
625.2367, 116.9691
625.7188, 121.5726
626.2009, 112.5579
626.6830, 92.43628
627.1652, 88.25305
627.6473, 101.7070
628.1294, 116.9541
628.6115, 122.9884
629.0936, 120.7076
629.5757, 108.8514
630.0579, 83.92188
630.5400, 65.52063
631.0221, 78.56641
631.5042, 107.7408
631.9863, 129.9403
632.4684, 133.5339
632.9506, 131.9679
633.4327, 125.1136
633.9148, 115.9116
634.3969, 115.6940
634.8790, 136.9061
635.3611, 154.3438
635.8433, 158.2129
636.3254, 147.2288
636.8075, 145.5541
637.2896, 156.5048
637.7717, 167.6858
638.2538, 166.8864
638.7360, 155.7009
639.2181, 149.7380
639.7002, 151.6820
640.1823, 155.5460
640.6644, 153.4102
641.1465, 146.9373
641.6287, 141.0782
642.1108, 132.9825
642.5929, 132.5505
643.0750, 156.5403
643.5571, 195.2461
644.0392, 216.9362
644.5214, 189.2037
645.0035, 162.3048
645.4856, 160.9999
645.9677, 189.3783
646.4498, 200.7732
646.9319, 190.0490
647.4141, 171.0591
647.8962, 150.7872
648.3783, 128.0693
648.8604, 121.5842
649.3425, 135.5841
649.8246, 155.8428
650.3068, 162.1002
650.7889, 157.7898
651.2710, 155.9512
651.7531, 166.1888
652.2352, 175.4869
652.7173, 167.1864
653.1995, 147.4877
653.6816, 134.3191
654.1637, 137.9420
654.6458, 146.4836
655.1279, 155.6124
655.6100, 165.0804
656.0921, 170.2355
656.5742, 169.4004
657.0563, 165.8240
657.5385, 163.8148
658.0206, 162.8973
658.5027, 158.1239
658.9848, 146.5894
659.4669, 133.1686
659.9490, 122.5536
660.4312, 115.7585
660.9133, 118.8713
661.3954, 138.6675
661.8775, 159.7913
662.3596, 161.4280
662.8417, 149.1504
663.3239, 137.6512
663.8060, 134.8333
664.2881, 133.8636
664.7702, 131.7876
665.2523, 128.5535
665.7344, 127.0939
666.2166, 124.5481
666.6987, 126.1058
667.1808, 136.9587
667.6629, 161.8706
668.1450, 174.6016
668.6271, 173.5894
669.1093, 163.6237
669.5914, 143.5710
670.0735, 115.4896
670.5556, 103.3752
671.0377, 115.1456
671.5198, 135.6311
672.0020, 149.2279
672.4841, 157.1536
672.9662, 161.6724
673.4483, 159.7286
673.9304, 157.2554
674.4125, 158.7570
674.8947, 163.4210
675.3768, 166.1124
675.8589, 165.3309
676.3410, 162.7488
676.8231, 157.9928
677.3052, 150.0278
677.7874, 146.9626
678.2695, 149.4608
678.7516, 154.9861
679.2337, 162.1149
679.7158, 170.3706
680.1979, 178.9324
680.6801, 189.3420
681.1622, 196.7133
681.6443, 194.0089
682.1264, 186.3107
682.6085, 179.5984
683.0906, 170.6243
683.5728, 165.1115
684.0549, 170.8988
684.5370, 183.1980
685.0191, 191.0399
685.5012, 186.5554
685.9833, 183.9261
686.4655, 187.8809
686.9476, 197.1628
687.4297, 199.6553
687.9118, 191.2848
688.3939, 186.2832
688.8760, 198.7056
689.3582, 225.9106
689.8403, 232.8915
690.3224, 217.7220
690.8045, 199.6632
691.2866, 194.5022
691.7687, 198.1470
692.2509, 206.4507
692.7330, 222.6482
693.2151, 233.5240
693.6972, 222.8771
694.1793, 204.0018
694.6614, 196.0006
695.1436, 221.4966
695.6257, 235.0328
696.1078, 223.7039
696.5899, 198.6782
697.0720, 189.2064
697.5541, 197.9633
698.0363, 213.3096
698.5184, 235.7733
699.0005, 259.8584
699.4826, 261.0710
699.9647, 241.1295
700.4468, 222.4583
700.9290, 222.8177
701.4111, 231.4971
701.8932, 234.5862
702.3753, 230.3672
702.8574, 227.8341
703.3395, 234.2227
703.8217, 243.0472
704.3038, 248.6447
704.7859, 251.2273
705.2680, 247.6865
705.7501, 234.6986
706.2322, 219.1394
706.7144, 208.8600
707.1965, 204.3168
707.6786, 205.4634
708.1607, 215.7888
708.6428, 226.3219
709.1249, 215.0886
709.6071, 188.5227
710.0892, 170.8760
710.5713, 180.5712
711.0534, 198.0321
711.5355, 208.4822
712.0176, 212.5857
712.4998, 212.8141
712.9819, 206.4513
713.4640, 199.5074
713.9461, 196.0404
714.4282, 196.7367
714.9103, 190.1498
715.3925, 172.5669
715.8746, 154.3611
716.3567, 142.5397
716.8388, 137.1093
717.3209, 132.1327
717.8030, 127.2753
718.2852, 123.9596
718.7673, 123.8943
719.2494, 126.6167
719.7315, 131.8256
720.2136, 141.7821
720.6957, 148.6670
721.1779, 147.4359
721.6600, 140.1868
722.1421, 129.8224
722.6242, 103.7407
723.1063, 91.30908
723.5884, 103.2382
724.0706, 129.7593
724.5527, 144.2460
725.0348, 145.6809
725.5169, 138.5386
725.9990, 119.5526
726.4811, 95.17151
726.9633, 86.93213
727.4454, 93.36157
727.9275, 100.8293
728.4096, 105.0865
728.8917, 103.3706
729.3738, 88.00879
729.8560, 58.60291
730.3381, 38.41248
730.8202, 43.73962
731.3023, 55.90381
731.7844, 63.52478
732.2665, 66.62170
732.7487, 63.88196
733.2308, 52.30676
733.7129, 39.61755
734.1950, 33.47583
734.6771, 33.78271
735.1592, 36.45618
735.6414, 41.36389
736.1235, 47.03894
736.6056, 53.36914
737.0877, 58.81750
737.5698, 60.38184
738.0519, 59.69739
738.5341, 51.32080
739.0162, 21.28284
739.4983, 18.04785
739.9804, 38.22839
740.4625, 18.15808
740.9446, 2.324463
741.4268, 17.57935
741.9089, 27.47681
742.3910, 28.66992
742.8731, 19.25305
743.3552, 12.99207
743.8373, 21.22009
744.3195, 36.84851
744.8016, 39.18176
745.2837, 29.27234
745.7658, 17.29163
746.2479, 9.473877
746.7300, 3.090332
747.2122, 4.923584
747.6943, 15.56873
748.1764, 22.44617
748.6585, 19.94287
749.1406, 16.44788
749.6227, 18.38232
750.1049, 31.01868
750.5870, 30.80664
751.0691, 13.64136
751.5512, 6.872803
752.0333, 14.82605
752.5154, 12.03186
752.9976, 7.041748
753.4797, 0.7331540
753.9618, 5.137207
754.4439, 9.574829
754.9260, 12.26013
755.4081, 12.68408
755.8903, 4.446167
756.3724, 1.048584
756.8545, 9.544800
757.3366, 25.16028
757.8187, 37.32178
758.3008, 47.06201
758.7830, 50.61621
759.2651, 44.45435
759.7472, 33.02832
760.2293, 32.47180
760.7114, 41.90918
761.1935, 47.67102
761.6757, 39.14209
762.1578, 24.83618
762.6399, 14.00232
763.1220, 6.705322
763.6041, 2.630493
764.0862, 1.596558
764.5684, 3.670044
765.0505, 12.04749
765.5326, 28.63379
766.0147, 32.15234
766.4968, 16.58655
766.9789, 2.242920
767.4611, 16.04993
767.9432, 24.89661
768.4253, 23.90002
768.9074, 11.85681
769.3895, 0.3873290
769.8716, 1.073608
770.3538, 5.730713
770.8359, 20.31116
771.3180, 45.60852
771.8001, 65.46997
772.2822, 68.47998
772.7643, 63.64453
773.2465, 60.00378
773.7286, 60.99182
774.2107, 58.86816
774.6928, 49.99487
775.1749, 41.68335
775.6570, 46.01575
776.1392, 63.11365
776.6213, 76.77991
777.1034, 82.68811
777.5855, 86.01758
778.0676, 97.36877
778.5497, 111.5629
779.0319, 117.1432
779.5140, 93.72412
779.9961, 76.71729
780.4782, 91.12317
780.9603, 124.6260
781.4424, 139.5809
781.9246, 120.8678
782.4067, 104.6504
782.8888, 99.78772
783.3709, 103.1838
783.8530, 102.4609
784.3351, 97.28967
784.8173, 96.01917
785.2994, 109.5052
785.7815, 126.5017
786.2636, 126.1860
786.7457, 111.2998
787.2278, 95.23303
787.7100, 81.02979
788.1921, 70.75586
788.6742, 67.88171
789.1563, 73.25610
789.6384, 75.90515
790.1205, 72.15479
790.6027, 70.85449
791.0848, 79.12732
791.5669, 96.65527
792.0490, 101.7953
792.5311, 93.99890
793.0132, 84.29724
793.4954, 83.33228
793.9775, 85.74634
794.4596, 82.44434
794.9417, 71.59583
795.4238, 62.91187
795.9059, 64.41785
796.3881, 67.76123
796.8702, 64.98523
797.3523, 49.03418
797.8344, 39.76831
798.3165, 42.28760
798.7986, 49.88306
799.2808, 56.17908
799.7629, 60.70447
800.2450, 61.68750
800.7271, 57.38318
801.2092, 55.59351
801.6913, 69.43872
802.1735, 90.42969
802.6556, 105.1434
803.1377, 106.3918
803.6198, 107.2373
804.1019, 111.2031
804.5840, 117.6575
805.0662, 126.0599
805.5483, 139.1025
806.0304, 146.1649
806.5125, 145.0034
806.9946, 140.2665
807.4767, 138.9410
807.9589, 140.0676
808.4410, 142.0182
808.9231, 140.7969
809.4052, 148.2761
809.8873, 186.6545
810.3694, 239.1741
810.8516, 273.7207
811.3337, 255.5256
811.8158, 245.9647
812.2979, 263.6172
812.7800, 299.8912
813.2621, 335.3933
813.7443, 372.5212
814.2264, 402.4531
814.7085, 419.4910
815.1906, 429.5632
815.6727, 448.0271
816.1548, 473.4360
816.6370, 497.1980
817.1191, 513.8198
817.6012, 530.2891
818.0833, 548.0571
818.5654, 567.7405
819.0475, 594.0718
819.5297, 637.5635
820.0118, 679.6614
820.4939, 714.4089
820.9760, 742.6697
821.4581, 767.0654
821.9402, 786.4004
822.4223, 811.2175
822.9044, 852.6455
823.3865, 900.1213
823.8687, 934.5540
824.3508, 958.6125
824.8329, 986.8750
825.3150, 1035.777
825.7971, 1082.149
826.2792, 1111.444
826.7614, 1121.860
827.2435, 1134.615
827.7256, 1148.770
828.2077, 1167.271
828.6898, 1194.189
829.1719, 1227.549
829.6541, 1255.939
830.1362, 1279.072
830.6183, 1292.966
831.1004, 1285.649
831.5825, 1272.724
832.0646, 1272.606
832.5468, 1286.386
833.0289, 1299.785
833.5110, 1310.935
833.9931, 1317.711
834.4752, 1318.766
834.9573, 1313.574
835.4395, 1308.128
835.9216, 1302.147
836.4037, 1297.337
836.8858, 1292.478
837.3679, 1289.990
837.8500, 1298.468
838.3322, 1318.243
838.8143, 1340.578
839.2964, 1365.603
839.7785, 1386.424
840.2606, 1394.480
840.7427, 1383.570
841.2249, 1385.573
841.7070, 1410.640
842.1891, 1437.568
842.6712, 1450.209
843.1533, 1447.819
843.6354, 1456.694
844.1176, 1477.333
844.5997, 1506.792
845.0818, 1545.242
845.5639, 1589.640
846.0460, 1637.974
846.5281, 1691.255
847.0103, 1738.338
847.4924, 1768.761
847.9745, 1796.416
848.4566, 1829.946
848.9387, 1867.977
849.4208, 1919.452
849.9030, 1987.947
850.3851, 2060.570
850.8672, 2120.266
851.3493, 2173.675
851.8314, 2246.058
852.3135, 2340.624
852.7957, 2441.452
853.2778, 2536.564
853.7599, 2631.104
854.2420, 2730.237
854.7241, 2836.407
855.2062, 2939.226
855.6884, 3035.536
856.1705, 3132.586
856.6526, 3235.748
857.1347, 3345.537
857.6168, 3450.917
858.0989, 3549.869
858.5811, 3653.085
859.0632, 3774.211
859.5453, 3904.066
860.0274, 4030.507
860.5095, 4150.304
860.9916, 4268.510
861.4738, 4375.620
861.9559, 4490.107
862.4380, 4626.871
862.9201, 4802.970
863.4022, 4939.574
863.8843, 5031.528
864.3665, 5104.763
864.8486, 5177.666
865.3307, 5252.378
865.8128, 5341.921
866.2949, 5449.811
866.7770, 5542.197
867.2592, 5604.057
867.7413, 5637.355
868.2234, 5639.672
868.7055, 5595.274
869.1876, 5567.064
869.6697, 5569.298
870.1519, 5565.716
870.6340, 5527.613
871.1161, 5457.793
871.5982, 5379.288
872.0803, 5293.312
872.5624, 5192.227
873.0446, 5065.021
873.5267, 4922.893
874.0088, 4774.327
874.4909, 4621.509
874.9730, 4461.293
875.4551, 4285.413
875.9373, 4108.123
876.4194, 3937.615
876.9015, 3775.032
877.3836, 3611.131
877.8657, 3445.256
878.3478, 3278.105
878.8300, 3101.794
879.3121, 2926.876
879.7942, 2777.253
880.2763, 2656.294
880.7584, 2535.052
881.2405, 2394.593
881.7227, 2253.906
882.2048, 2125.869
882.6869, 2011.242
883.1690, 1902.411
883.6511, 1798.094
884.1332, 1702.823
884.6154, 1620.704
885.0975, 1549.406
885.5796, 1480.621
886.0617, 1414.000
886.5438, 1348.434
887.0259, 1273.616
887.5081, 1207.507
887.9902, 1167.522
888.4723, 1157.380
888.9544, 1120.871
889.4365, 1042.904
889.9186, 968.9805
890.4008, 924.0562
890.8829, 902.9331
891.3650, 874.8433
891.8471, 839.8486
892.3292, 802.4795
892.8113, 761.9031
893.2935, 724.0710
893.7756, 694.1477
894.2577, 670.6948
894.7398, 646.1033
895.2219, 610.5110
895.7040, 584.6379
896.1862, 581.9307
896.6683, 595.0432
897.1504, 578.2261
897.6325, 532.3872
898.1146, 485.7737
898.5967, 449.0522
899.0789, 421.2830
899.5610, 408.4895
900.0431, 405.9902
900.5252, 396.2341
901.0073, 356.6406
901.4894, 328.6826
901.9716, 330.8699
902.4537, 351.7620
902.9358, 351.0330
903.4179, 326.4846
903.9000, 300.1089
904.3821, 277.7778
904.8643, 260.4514
905.3464, 252.6860
905.8285, 251.1965
906.3106, 247.1045
906.7927, 236.8552
907.2748, 221.9009
907.7570, 194.9883
908.2391, 166.5796
908.7212, 158.5037
909.2033, 177.2795
909.6854, 184.3064
910.1675, 166.1731
910.6497, 142.9524
911.1318, 159.3665
911.6139, 196.8367
912.0960, 208.9485
912.5781, 163.1970
913.0602, 117.6221
913.5424, 101.5503
914.0245, 101.1794
914.5066, 96.22803
914.9887, 81.98523
915.4708, 75.61975
915.9529, 82.06592
916.4351, 88.84839
916.9172, 75.92041
917.3993, 49.95557
917.8814, 29.92114
918.3635, 20.47449
918.8456, 13.90686
919.3278, 4.285400
919.8099, 3.671143
920.2920, 5.681763
920.7741, 0.5330810
921.2562, 8.053833
921.7383, 23.05396
922.2205, 35.38196
922.7026, 36.14954
923.1847, 28.26208
923.6668, 15.39197
924.1489, 3.740845
924.6310, 19.81274
925.1132, 24.99683
925.5953, 24.93311
926.0774, 23.72412
926.5595, 21.61877
927.0416, 17.21448
927.5237, 6.863525
928.0059, 1.328491
928.4880, 11.38599
928.9701, 32.29053
929.4522, 37.81018
929.9343, 28.91260
930.4164, 16.84766
930.8986, 3.565063
931.3807, 5.704956
931.8628, 5.316406
932.3449, 3.954224
932.8270, 12.00208
933.3091, 16.53650
933.7913, 23.25757
934.2734, 36.28662
934.7555, 51.58740
935.2376, 57.94373
935.7197, 55.53040
936.2018, 45.59595
936.6840, 17.87561
937.1661, 6.640015
937.6482, 6.864624
938.1303, 6.852173
938.6124, 10.19226
939.0945, 8.935913
939.5767, 22.53442
940.0588, 26.23889
940.5409, 23.62207
941.0230, 19.65430
941.5051, 14.82300
941.9872, 12.32214
942.4694, 14.63477
942.9515, 14.98877
943.4336, 6.288330
943.9157, 6.810059
944.3978, 19.02820
944.8799, 37.94067
945.3621, 39.42236
945.8442, 17.02905
946.3263, 12.10303
946.8084, 32.65833
947.2905, 44.75586
947.7726, 47.46729
948.2548, 40.19104
948.7369, 30.78711
949.2190, 25.09558
949.7011, 19.87427
950.1832, 10.03931
950.6653, 7.962524
951.1475, 10.21252
951.6296, 11.41882
952.1117, 33.13989
952.5938, 41.20728
953.0759, 37.80652
953.5580, 31.43262
954.0402, 22.29370
954.5223, 12.28259
955.0044, 7.633667
955.4865, 19.02380
955.9686, 0.5740970
956.4507, 41.72339
956.9329, 64.03003
957.4150, 59.88147
957.8971, 47.18970
958.3792, 26.36658
958.8613, 5.075928
959.3434, 5.736938
959.8256, 22.99756
960.3077, 37.44568
960.7898, 39.69385
961.2719, 39.16272
961.7540, 42.82446
962.2361, 46.50793
962.7183, 42.06567
963.2004, 23.16785
963.6825, 13.15186
964.1646, 16.70435
964.6467, 23.63135
965.1288, 15.23218
965.6110, 6.1646000E-02
966.0931, 3.257935
966.5752, 33.96216
967.0573, 59.04834
967.5394, 56.16492
968.0215, 43.20569
968.5037, 34.36865
968.9858, 30.96570
969.4679, 25.96423
969.9500, 18.81104
970.4321, 12.11548
970.9142, 7.286255
971.3964, 4.436890
971.8785, 3.926270
972.3606, 5.610596
972.8427, 7.920898
973.3248, 4.681274
973.8069, 7.891724
974.2891, 29.22229
974.7712, 62.07959
975.2533, 73.80859
975.7354, 62.62061
976.2175, 47.19934
976.6996, 31.50818
977.1818, 19.77710
977.6639, 20.05371
978.1460, 28.88306
978.6281, 38.65405
979.1102, 57.41248
979.5923, 61.87427
980.0745, 35.45789
980.5566, 2.448242
981.0387, 0.6125490
981.5208, 27.09106
982.0029, 45.58252
982.4850, 47.74280
982.9672, 46.11462
983.4493, 55.72046
983.9314, 67.30408
984.4135, 69.19482
984.8956, 56.22119
985.3777, 46.28149
985.8598, 40.02148
986.3419, 38.46008
986.8240, 44.15625
987.3062, 56.45459
987.7883, 63.32385
988.2704, 65.02417
988.7525, 64.63843
989.2346, 60.92200
989.7167, 58.10779
990.1989, 61.15417
990.6810, 68.50049
991.1631, 70.64148
991.6452, 64.59680
992.1273, 57.20837
992.6094, 47.58655
993.0916, 41.26733
993.5737, 59.94043
994.0558, 93.41956
994.5379, 106.1184
995.0200, 70.31604
995.5021, 36.41553
995.9843, 33.41602
996.4664, 46.10022
996.9485, 54.53467
997.4306, 55.47583
997.9127, 63.62585
998.3948, 80.50049
998.8770, 95.14307
999.3591, 95.55701
999.8412, 88.82654
1000.323, 87.68726
1000.805, 93.49255
1001.288, 96.89038
1001.770, 89.55078
1002.252, 82.51501
1002.734, 81.71216
1003.216, 87.25708
1003.698, 88.31934
1004.180, 83.65588
1004.662, 81.11121
1005.144, 90.40710
1005.627, 99.59888
1006.109, 89.82910
1006.591, 69.67700
1007.073, 60.52588
1007.555, 80.45178
1008.037, 95.71301
1008.519, 101.1688
1009.001, 100.5677
1009.484, 100.5852
1009.966, 99.72180
1010.448, 92.30725
1010.930, 75.27441
1011.412, 62.46790
1011.894, 68.63464
1012.376, 81.28723
1012.858, 87.77478
1013.340, 85.37073
1013.823, 90.76099
1014.305, 105.7080
1014.787, 120.8822
1015.269, 130.6434
1015.751, 136.5426
1016.233, 141.2377
1016.715, 144.4979
1017.197, 148.5566
1017.680, 157.2249
1018.162, 164.1425
1018.644, 168.5093
1019.126, 169.1267
1019.608, 159.3389
1020.090, 138.1331
1020.572, 128.2803
1021.054, 137.6700
1021.536, 152.5875
1022.019, 160.6044
1022.501, 163.8943
1022.983, 164.5537
1023.465, 160.9772
1023.947, 159.0714
1024.429, 160.5576
1024.911, 162.7952
1025.393, 163.1213
1025.875, 162.6321
1026.358, 169.2452
1026.840, 182.7211
1027.322, 197.0280
1027.804, 214.7863
1028.286, 225.9165
1028.768, 218.1948
1029.250, 196.3805
1029.732, 188.8132
1030.215, 200.8303
1030.697, 206.2244
1031.179, 195.3489
1031.661, 178.1901
1032.143, 171.1387
1032.625, 169.7432
1033.107, 165.4879
1033.589, 155.8727
1034.072, 142.8594
1034.554, 117.6188
1035.036, 97.17761
1035.518, 100.1086
1036.000, 126.8983
1036.482, 138.7407
1036.964, 134.2107
1037.446, 129.8383
1037.928, 147.3098
1038.411, 162.3389
1038.893, 151.0231
1039.375, 116.4581
1039.857, 97.46155
1040.339, 102.1942
1040.821, 105.4880
1041.303, 97.70532
1041.785, 87.05334
1042.267, 94.36548
1042.750, 112.4957
1043.232, 121.5308
1043.714, 109.8564
1044.196, 97.43933
1044.678, 95.41382
1045.160, 93.94678
1045.642, 81.53003
1046.124, 56.04260
1046.607, 43.34155
1047.089, 45.11609
1047.571, 48.63770
1048.053, 40.07324
1048.535, 30.30151
1049.017, 35.07410
1049.499, 53.27344
1049.981, 57.25964
1050.464, 35.00610
1050.946, 17.04639
1051.428, 13.08313
1051.910, 17.41345
1052.392, 18.36975
1052.874, 16.52917
1053.356, 13.68335
1053.838, 11.33972
1054.320, 6.959717
1054.802, 7.347656
1055.285, 19.96912
1055.767, 17.76050
1056.249, 3.607910
1056.731, 12.24902
1057.213, 6.788696
1057.695, 0.3840330
1058.177, 0.7570800
1058.659, 5.505249
1059.142, 10.69385
1059.624, 15.46692
1060.106, 13.95618
1060.588, 3.352051
1061.070, 10.03833
1061.552, 4.884888
1062.034, 28.34790
1062.516, 29.18079
1062.999, 14.58899
1063.481, 9.882935
1063.963, 28.43774
1064.445, 41.46973
1064.927, 24.87439
1065.409, 3.552002
1065.891, 0.5740970
1066.373, 19.80005
1066.855, 28.24365
1067.338, 25.18225
1067.820, 22.32275
1068.302, 30.80151
1068.784, 41.93860
1069.266, 45.47144
1069.748, 43.12878
1070.230, 44.00806
1070.712, 53.29480
1071.194, 44.61792
1071.677, 61.62769
1072.159, 70.76062
1072.641, 72.43640
1073.123, 44.33557
1073.605, 54.67480
1074.087, 49.60120
1074.569, 43.89563
1075.051, 59.63635
1075.533, 35.89075
1076.016, 51.44702
1076.498, 51.37292
1076.980, 58.32471
1077.462, 49.71680
1077.944, 45.89343
1078.426, 57.57141
1078.908, 60.65979
1079.390, 50.28809
1079.873, 57.66907
1080.355, 33.33691
1080.837, 51.03040
1081.319, 58.62878
1081.801, 56.60754
1082.283, 50.63025
1082.765, 47.73047
1083.247, 46.11572
1083.729, 40.11255
1084.212, 28.21362
1084.694, 24.46228
1085.176, 49.78406
1085.658, 66.95471
1086.140, 56.27527
1086.622, 25.09937
1087.104, 9.355591
1087.586, 7.853882
1088.068, 10.99451
1088.551, 17.32141
1089.033, 22.73608
1089.515, 24.58984
1089.997, 24.71484
1090.479, 25.61816
1090.961, 27.44006
1091.443, 29.39185
1091.925, 31.08276
1092.408, 35.72852
1092.890, 48.79639
1093.372, 62.56921
1093.854, 60.06677
1094.336, 27.78003
1094.818, 47.87439
1095.300, 60.15308
1095.782, 65.18518
1096.265, 40.11719
1096.747, 54.19971
1097.229, 52.21448
1097.711, 49.58911
1098.193, 68.35754
1098.675, 47.64539
1099.157, 66.13525
1099.639, 68.90222
1100.121, 65.17969
1100.604, 61.86719
1101.086, 57.89722
1101.568, 57.70349
1102.050, 60.78357
1102.532, 63.79663
1103.014, 64.59375
1103.496, 64.61926
1103.978, 66.67200
1104.460, 68.79309
1104.943, 64.57190
1105.425, 48.72400
1105.907, 43.63953
1106.389, 54.14575
1106.871, 68.46680
1107.353, 72.68689
1107.835, 71.17871
1108.317, 70.25684
1108.800, 70.20691
1109.282, 71.61523
1109.764, 76.82153
1110.246, 79.89343
1110.728, 78.74402
1111.210, 74.25012
1111.692, 66.11072
1112.174, 56.71057
1112.656, 55.47083
1113.139, 74.67578
1113.621, 86.69849
1114.103, 73.76343
1114.585, 52.07385
1115.067, 35.85168
1115.549, 25.04065
1116.031, 20.47437
1116.513, 22.27686
1116.995, 28.81079
1117.478, 44.68274
1117.960, 59.56750
1118.442, 63.23767
1118.924, 58.18494
1119.406, 56.88049
1119.888, 60.14990
1120.370, 63.47546
1120.852, 66.31775
1121.335, 67.91016
1121.817, 65.42981
1122.299, 61.90210
1122.781, 63.47632
1123.263, 72.39648
1123.745, 72.82446
1124.227, 58.65637
1124.709, 44.88147
1125.192, 38.95447
1125.674, 37.01929
1126.156, 25.15869
1126.638, 8.041138
1127.120, 3.1982001E-02
1127.602, 12.00305
1128.084, 25.78711
1128.566, 40.36584
1129.048, 50.65051
1129.531, 49.38599
1130.013, 37.53003
1130.495, 34.26965
1130.977, 39.71594
1131.459, 44.49402
1131.941, 44.78467
1132.423, 40.13403
1132.905, 23.16711
1133.387, 2.121582
1133.870, 0.4710690
1134.352, 20.84875
1134.834, 36.48804
1135.316, 42.85864
1135.798, 42.90491
1136.280, 34.49597
1136.762, 24.67737
1137.244, 20.70557
1137.727, 24.11792
1138.209, 31.76807
1138.691, 46.86157
1139.173, 54.50574
1139.655, 44.40564
1140.137, 28.34119
1140.619, 29.39624
1141.101, 38.90295
1141.583, 39.73962
1142.066, 15.52002
1142.548, 3.615112
1143.030, 10.75269
1143.512, 22.64392
1143.994, 30.74304
1144.476, 33.97351
1144.958, 23.65710
1145.440, 3.289063
1145.922, 6.962524
1146.405, 15.22302
1146.887, 32.61584
1147.369, 33.46423
1147.851, 24.85291
1148.333, 16.69458
1148.815, 9.294189
1149.297, 4.830322
1149.779, 13.35608
1150.262, 5.018555
1150.744, 15.29907
1151.226, 18.08142
1151.708, 8.938599
1152.190, 2.430786
1152.672, 1.563599
1153.154, 6.196167
1153.636, 10.61401
1154.119, 12.10510
1154.601, 4.349365
1155.083, 5.158447
1155.565, 13.13220
1156.047, 5.588379
1156.529, 2.829346
1157.011, 15.57251
1157.493, 19.77686
1157.975, 10.50293
1158.458, 18.93640
1158.940, 4.366089
1159.422, 0.1356200
1159.904, 16.63354
1160.386, 8.047729
1160.868, 16.70972
1161.350, 18.81909
1161.832, 18.18909
1162.314, 32.09009
1162.797, 33.85498
1163.279, 28.77966
1163.761, 25.16870
1164.243, 23.18738
1164.725, 17.55139
1165.207, 2.134521
1165.689, 9.119019
1166.171, 13.23743
1166.654, 11.81384
1167.136, 6.502563
1167.618, 1.863770
1168.100, 12.32349
1168.582, 25.50281
1169.064, 35.92334
1169.546, 45.39185
1170.028, 46.72180
1170.510, 33.24121
1170.993, 10.72803
1171.475, 0.9335940
1171.957, 2.928955
1172.439, 0.8651120
1172.921, 6.127197
1173.403, 12.30286
1173.885, 12.90771
1174.367, 13.97009
1174.849, 22.01489
1175.332, 36.36780
1175.814, 41.25879
1176.296, 37.36462
1176.778, 32.75061
1177.260, 33.44226
1177.742, 33.44702
1178.224, 25.40649
1178.706, 17.06738
1179.189, 24.01318
1179.671, 46.54858
1180.153, 51.51648
1180.635, 35.22424
1181.117, 20.40710
1181.599, 30.34058
1182.081, 43.19043
1182.563, 39.34973
1183.046, 24.36963
1183.528, 24.62048
1184.010, 41.98474
1184.492, 49.08582
1184.974, 37.13464
1185.456, 22.67310
1185.938, 20.62036
1186.420, 24.32336
1186.902, 27.32739
1187.385, 28.96826
1187.867, 32.51843
1188.349, 38.27539
1188.831, 43.40625
1189.313, 47.42957
1189.795, 49.06714
1190.277, 45.15698
1190.759, 38.49158
1191.241, 32.98914
1191.724, 28.83081
1192.206, 28.37402
1192.688, 32.48169
1193.170, 35.71130
1193.652, 31.73535
1194.134, 26.66382
1194.616, 29.74451
1195.098, 38.31433
1195.581, 45.25781
1196.063, 49.50208
1196.545, 52.65015
1197.027, 55.58105
1197.509, 54.68347
1197.991, 42.80396
1198.473, 26.78320
1198.955, 14.94446
1199.438, 8.106934
1199.920, 7.549561
1200.402, 15.98523
1200.884, 25.81531
1201.366, 37.24023
1201.848, 45.91321
1202.330, 41.41089
1202.812, 31.57385
1203.294, 30.88806
1203.776, 41.81738
1204.259, 48.47266
1204.741, 46.96997
1205.223, 42.70886
1205.705, 37.25671
1206.187, 30.18726
1206.669, 17.00488
1207.151, 2.640015
1207.633, 2.468384
1208.116, 8.842896
1208.598, 19.11987
1209.080, 26.34534
1209.562, 30.71350
1210.044, 32.59131
1210.526, 33.12610
1211.008, 39.11865
1211.490, 47.61829
1211.973, 48.22827
1212.455, 29.97546
1212.937, 20.63379
1213.419, 28.33057
1213.901, 36.35852
1214.383, 27.88269
1214.865, 10.31226
1215.347, 5.959839
1215.829, 12.77039
1216.312, 21.76013
1216.794, 33.95117
1217.276, 38.58704
1217.758, 31.24329
1218.240, 20.54565
1218.722, 15.98792
1219.204, 35.04150
1219.686, 46.21680
1220.168, 49.99292
1220.651, 23.99658
1221.133, 36.41016
1221.615, 33.39709
1222.097, 29.73877
1222.579, 47.50110
1223.061, 25.64062
1223.543, 42.48047
1224.025, 43.44910
1224.508, 51.63062
1224.990, 44.59937
1225.472, 42.80249
1225.954, 56.70984
1226.436, 62.04700
1226.918, 36.03320
1227.400, 35.41565
1227.882, 29.04236
1228.365, 19.32715
1228.847, 4.640747
1229.329, 3.109009
1229.811, 4.687988
1230.293, 12.93958
1230.775, 14.83203
1231.257, 12.66833
1231.739, 12.12781
1232.221, 12.61133
1232.703, 12.68396
1233.186, 11.57361
1233.668, 10.46326
1234.150, 9.456421
1234.632, 8.480591
1235.114, 8.285156
1235.596, 7.875122
1236.078, 1.510864
1236.560, 7.930542
1237.042, 11.16870
1237.525, 1.822266
1238.007, 10.91809
1238.489, 28.90857
1238.971, 44.00818
1239.453, 45.09558
1239.935, 38.37378
1240.417, 42.95911
1240.899, 55.92285
1241.382, 63.10315
1241.864, 57.43591
1242.346, 46.85852
1242.828, 17.51636
1243.310, 35.60754
1243.792, 45.82288
1244.274, 48.58276
1244.756, 21.51135
1245.239, 32.30811
1245.721, 28.18518
1246.203, 23.57690
1246.685, 40.42249
1247.167, 17.74805
1247.649, 34.26941
1248.131, 35.13159
1248.613, 43.17029
1249.095, 35.49866
1249.578, 32.73804
1250.060, 45.56335
1250.542, 49.79016
1251.024, 40.48877
1251.506, 48.97461
1251.988, 25.76025
1252.470, 30.36133
1252.952, 46.96460
1253.434, 38.50537
1253.917, 47.31860
1254.399, 49.56738
1254.881, 21.96497
1255.363, 40.70435
1255.845, 34.54565
1256.327, 22.83826
1256.809, 22.54626
1257.291, 28.62048
1257.774, 35.43970
1258.256, 42.99402
1258.738, 44.46558
1259.220, 37.64966
1259.702, 32.49646
1260.184, 37.43262
1260.666, 46.57507
1261.148, 44.43994
1261.630, 36.43201
1262.113, 30.90613
1262.595, 30.06836
1263.077, 25.98718
1263.559, 17.59314
1264.041, 13.49646
1264.523, 23.93347
1265.005, 35.31555
1265.487, 30.04468
1265.969, 17.59180
1266.452, 14.26624
1266.934, 24.08484
1267.416, 29.34509
1267.898, 29.92896
1268.380, 27.25537
1268.862, 18.96570
1269.344, 11.13220
1269.826, 6.522339
1270.309, 6.846680
1270.791, 16.42761
1271.273, 38.01807
1271.755, 42.81458
1272.237, 29.75000
1272.719, 14.24609
1273.201, 1.488770
1273.683, 4.242676
1274.166, 7.251343
1274.648, 24.01001
1275.130, 24.30725
1275.612, 9.173462
1276.094, 9.025146
1276.576, 25.44324
1277.058, 39.03528
1277.540, 33.87231
1278.022, 25.45349
1278.505, 15.85352
1278.987, 13.86084
1279.469, 14.18945
1279.951, 16.17322
1280.433, 12.96558
1280.915, 5.203857
1281.397, 3.9306998E-02
1281.879, 3.770142
1282.361, 0.0000000E+00
##END=
