Repository: EleMANtr0/pytorch_GNN

It is a project im currently working on using pytorch and pytorch_geometric. python version 3.12

All data processing, training models and getting results are in directory processing
Project consists of making dataset (creating graphs, assigning features to nodes and on graph level, putting raman spectras respectively.
This part was contributed and modified from https://github.com/gordondowns/cs224w-project.git), building model structures, training,
saving models, saving charts and saving predictions in ordered way.

File: data/raw/raman/excellent_unoriented/AlSO4OH__R141118__Raman__780__0__unoriented__Raman_Data_Processed__38251.txt
##NAMES=AlSO4(OH)
##RRUFFID=R141118
##IDEAL CHEMISTRY=AlSO_4_(OH)
##LOCALITY=Only one crystal was synthesized hydrothermally at 700°C and ~1.0 GPa.
##OWNER=RRUFF
##SOURCE=Alan J. Anderson
##DESCRIPTION=Prismatic colorless crystal mounted in super glue.
##STATUS=The identification of this mineral is confirmed by single-crystal X-ray diffraction and chemical analysis.
##URL=rruff.info/R141118
##MEASURED CHEMISTRY=AlSO_4_(OH). EDS shows the major elements of Al, S, and O, plus trace Cr. Si is from glass fiber. No electron microprobe analysis was done, because there is only one crystal. The final chemistry was from the structure refinement.
99.39556, 0.0000000E+00
99.87768, 0.7261350
100.3598, 1.586243
100.8419, 1.686829
101.3240, 0.5211180
101.8061, 7.3239999E-03
102.2883, 0.4628910
102.7704, 1.369690
103.2525, 1.790833
103.7346, 1.686279
104.2167, 2.317017
104.6988, 5.576538
105.1810, 9.382080
105.6631, 11.45178
106.1452, 11.28064
106.6273, 9.486145
107.1094, 7.884949
107.5915, 7.236023
108.0737, 6.623169
108.5558, 5.002747
109.0379, 2.899231
109.5200, 0.7868650
110.0021, 0.3786620
110.4842, 0.2857060
110.9664, 2.8137000E-02
111.4485, 0.6456300
111.9306, 1.308105
112.4127, 1.767517
112.8948, 1.910706
113.3769, 1.968506
113.8591, 2.315796
114.3412, 3.472961
114.8233, 3.897888
115.3054, 3.012878
115.7875, 1.690002
116.2696, 0.7648320
116.7517, 0.5328370
117.2339, 0.7467650
117.7160, 0.7720950
118.1981, 0.2194210
118.6802, 0.2347410
119.1623, 1.381287
119.6444, 3.364685
120.1266, 5.465027
120.6087, 7.498962
121.0908, 9.321594
121.5729, 10.79846
122.0550, 11.95612
122.5371, 12.72217
123.0193, 12.98395
123.5014, 12.71649
123.9835, 12.15717
124.4656, 10.76538
124.9477, 9.371033
125.4298, 8.797913
125.9120, 9.431519
126.3941, 10.93622
126.8762, 12.71765
127.3583, 15.03076
127.8404, 17.07434
128.3225, 18.65375
128.8047, 19.85242
129.2868, 20.72888
129.7689, 21.22766
130.2510, 21.38306
130.7331, 22.22559
131.2152, 24.57501
131.6974, 27.19147
132.1795, 29.61859
132.6616, 31.83063
133.1437, 34.31799
133.6258, 37.52130
134.1079, 41.64868
134.5901, 46.34351
135.0722, 51.07657
135.5543, 56.10562
136.0364, 62.21741
136.5185, 68.62750
137.0006, 74.48294
137.4828, 78.54575
137.9649, 80.20322
138.4470, 81.71765
138.9291, 83.83881
139.4112, 86.08548
139.8933, 87.57260
140.3755, 88.15866
140.8576, 88.65387
141.3397, 90.24826
141.8218, 92.84839
142.3039, 95.36688
142.7860, 97.64194
143.2681, 99.51675
143.7503, 100.5683
144.2324, 101.0099
144.7145, 100.0051
145.1966, 97.04877
145.6787, 92.15906
146.1608, 86.15555
146.6430, 79.39764
147.1251, 71.78152
147.6072, 64.35046
148.0893, 56.53769
148.5714, 49.27481
149.0535, 43.29279
149.5357, 38.81143
150.0178, 35.31009
150.4999, 32.23499
150.9820, 29.90320
151.4641, 27.25821
151.9462, 24.02466
152.4284, 20.58859
152.9105, 17.06894
153.3926, 13.57550
153.8747, 10.34668
154.3568, 7.952515
154.8389, 7.056152
155.3211, 6.285431
155.8032, 5.569550
156.2853, 4.985626
156.7674, 4.661194
157.2495, 5.014923
157.7316, 5.587189
158.2138, 5.839447
158.6959, 5.624115
159.1780, 5.308533
159.6601, 4.552765
160.1422, 3.736450
160.6243, 3.921692
161.1065, 6.106537
161.5886, 9.494873
162.0707, 10.65567
162.5528, 8.226593
163.0349, 5.152039
163.5170, 2.794861
163.9991, 1.147461
164.4813, 0.2383420
164.9634, 0.4199520
165.4455, 1.326843
165.9276, 2.072357
166.4097, 2.679840
166.8918, 2.988586
167.3740, 2.701324
167.8561, 1.686890
168.3382, 0.6369320
168.8203, 0.3270570
169.3024, 1.031647
169.7845, 1.130890
170.2667, 0.1203000
170.7488, 1.349640
171.2309, 1.615234
171.7130, 0.2033390
172.1951, 1.590912
172.6772, 1.230133
173.1594, 2.4109000E-02
173.6415, 0.9718020
174.1236, 0.8990170
174.6057, 3.4393001E-02
175.0878, 0.9662170
175.5699, 2.358307
176.0521, 3.190979
176.5342, 2.811768
177.0163, 1.680786
177.4984, 0.6655580
177.9805, 0.4629820
178.4626, 1.083252
178.9448, 1.113892
179.4269, 3.6040999E-02
179.9090, 1.104126
180.3911, 2.136566
180.8732, 2.988922
181.3553, 3.589172
181.8375, 3.871002
182.3196, 3.815491
182.8017, 3.538147
183.2838, 2.870209
183.7659, 2.186157
184.2480, 1.579285
184.7301, 1.090759
185.2123, 0.8434750
185.6944, 1.012115
186.1765, 1.678711
186.6586, 2.029907
187.1407, 1.936462
187.6228, 1.636078
188.1050, 1.174835
188.5871, 0.5820620
189.0692, 0.1411440
189.5513, 0.2065120
190.0334, 0.7684940
190.5155, 1.236206
190.9977, 1.612091
191.4798, 1.836395
191.9619, 1.738800
192.4440, 1.232208
192.9261, 0.7666630
193.4082, 1.023773
193.8904, 1.750702
194.3725, 2.116913
194.8546, 1.516174
195.3367, 0.4403380
195.8188, 0.2164920
196.3009, 0.4616090
196.7831, 6.1554000E-02
197.2652, 1.865723
197.7473, 4.648895
198.2294, 6.436646
198.7115, 5.574158
199.1936, 2.756470
199.6758, 1.019348
200.1579, 0.9312130
200.6400, 1.310211
201.1221, 1.588348
201.6042, 1.775085
202.0863, 1.917419
202.5685, 2.043182
203.0506, 2.151459
203.5327, 2.219299
204.0148, 2.011627
204.4969, 2.026489
204.9790, 2.659668
205.4612, 3.686188
205.9433, 4.582245
206.4254, 4.908783
206.9075, 4.641632
207.3896, 4.258392
207.8717, 3.097321
208.3539, 2.430481
208.8360, 2.763184
209.3181, 3.977905
209.8002, 5.767944
210.2823, 8.091095
210.7644, 11.20688
211.2466, 12.36185
211.7287, 9.690887
212.2108, 6.981964
212.6929, 5.760834
213.1750, 5.906372
213.6571, 6.452515
214.1393, 6.535583
214.6214, 6.076599
215.1035, 5.703827
215.5856, 5.679840
216.0677, 5.498901
216.5498, 4.667053
217.0320, 3.338287
217.5141, 2.106018
217.9962, 1.361755
218.4783, 1.082397
218.9604, 2.669189
219.4425, 8.847504
219.9247, 14.47958
220.4068, 15.94495
220.8889, 13.38678
221.3710, 9.797241
221.8531, 7.561249
222.3352, 6.827789
222.8174, 6.346771
223.2995, 6.195923
223.7816, 6.240356
224.2637, 6.580994
224.7458, 7.178070
225.2279, 7.452881
225.7100, 6.736023
226.1922, 5.169556
226.6743, 4.035278
227.1564, 3.545898
227.6385, 3.478027
228.1206, 3.852783
228.6027, 4.662048
229.0849, 5.306488
229.5670, 5.083252
230.0491, 4.285126
230.5312, 3.950653
231.0133, 4.859009
231.4954, 5.984955
231.9776, 5.951324
232.4597, 4.528229
232.9418, 3.324585
233.4239, 3.701721
233.9060, 4.933289
234.3881, 5.991516
234.8703, 6.597931
235.3524, 6.994873
235.8345, 7.472046
236.3166, 8.007935
236.7987, 8.492889
237.2808, 8.999939
237.7630, 9.417542
238.2451, 9.585846
238.7272, 9.336884
239.2093, 8.989105
239.6914, 9.087402
240.1735, 9.751923
240.6557, 10.48215
241.1378, 11.12201
241.6199, 11.71115
242.1020, 12.26846
242.5841, 12.78467
243.0662, 13.32343
243.5484, 13.96564
244.0305, 14.66608
244.5126, 15.62454
244.9947, 17.05338
245.4768, 18.64975
245.9589, 20.20303
246.4410, 21.65115
246.9232, 22.95056
247.4053, 24.01260
247.8874, 24.68933
248.3695, 25.49100
248.8516, 26.37637
249.3337, 27.46637
249.8159, 28.93625
250.2980, 30.82687
250.7801, 32.88669
251.2622, 34.74173
251.7443, 36.37372
252.2264, 37.79901
252.7086, 38.26608
253.1907, 39.01480
253.6728, 41.15872
254.1549, 44.88855
254.6370, 49.32855
255.1191, 52.96432
255.6013, 54.68158
256.0834, 58.06274
256.5655, 64.10678
257.0476, 70.78986
257.5297, 76.60471
258.0118, 81.39084
258.4940, 86.30423
258.9761, 92.94409
259.4582, 101.9585
259.9403, 111.1997
260.4224, 121.2418
260.9045, 131.1148
261.3867, 140.2729
261.8688, 148.6548
262.3509, 156.3806
262.8330, 163.7079
263.3151, 170.8879
263.7972, 176.5609
264.2794, 182.4327
264.7615, 185.7572
265.2436, 184.8745
265.7257, 179.8486
266.2078, 171.6154
266.6899, 160.6747
267.1721, 146.3589
267.6542, 133.8763
268.1363, 123.9813
268.6184, 114.8156
269.1005, 105.6807
269.5826, 96.51169
270.0648, 87.36099
270.5469, 78.11328
271.0290, 68.76923
271.5111, 61.43680
271.9932, 57.22342
272.4753, 53.46341
272.9575, 48.83286
273.4396, 43.69299
273.9217, 39.29810
274.4038, 36.58844
274.8859, 35.39359
275.3680, 33.71274
275.8501, 31.08917
276.3322, 28.60022
276.8144, 26.44498
277.2965, 24.70993
277.7786, 23.60495
278.2607, 23.37021
278.7428, 23.70325
279.2249, 23.26019
279.7071, 21.41336
280.1892, 19.69235
280.6713, 18.65298
281.1534, 17.98010
281.6355, 17.10172
282.1176, 15.76935
282.5998, 14.12265
283.0819, 12.51627
283.5640, 10.59866
284.0461, 9.330688
284.5282, 9.535645
285.0103, 10.35532
285.4925, 10.40564
285.9746, 9.167145
286.4567, 7.381622
286.9388, 6.369568
287.4209, 6.284607
287.9030, 6.515564
288.3852, 7.423126
288.8673, 8.450928
289.3494, 8.850220
289.8315, 8.423401
290.3136, 7.559662
290.7957, 6.555054
291.2779, 5.337311
291.7600, 4.871033
292.2421, 5.744263
292.7242, 6.995941
293.2063, 7.893463
293.6884, 8.360107
294.1706, 8.236694
294.6527, 7.076477
295.1348, 4.866333
295.6169, 3.537842
296.0990, 3.722870
296.5811, 4.422485
297.0633, 5.023590
297.5454, 5.463928
298.0275, 5.638123
298.5096, 5.358429
298.9917, 4.727386
299.4738, 4.428802
299.9560, 4.842834
300.4381, 5.237946
300.9202, 5.072754
301.4023, 4.470734
301.8844, 4.029633
302.3665, 4.113464
302.8487, 4.535217
303.3308, 4.697876
303.8129, 4.391449
304.2950, 4.187531
304.7771, 4.601807
305.2592, 5.331299
305.7414, 5.458588
306.2235, 4.439758
306.7056, 3.030273
307.1877, 2.925903
307.6698, 4.564636
308.1519, 5.553467
308.6341, 4.491211
309.1162, 2.408325
309.5983, 1.068420
310.0804, 0.9512940
310.5625, 1.516357
311.0446, 2.214905
311.5268, 3.061523
312.0089, 3.767761
312.4910, 4.264954
312.9731, 4.595032
313.4552, 4.723328
313.9373, 4.631958
314.4195, 4.639282
314.9016, 5.208679
315.3837, 6.265442
315.8658, 6.727478
316.3479, 5.906006
316.8300, 4.874512
317.3121, 4.721802
317.7943, 5.399170
318.2764, 5.747986
318.7585, 4.713318
319.2406, 2.753601
319.7227, 2.022583
320.2048, 3.338135
320.6870, 5.021912
321.1691, 6.328735
321.6512, 7.281433
322.1333, 7.995605
322.6154, 8.551392
323.0975, 8.851563
323.5797, 8.555786
324.0618, 7.251404
324.5439, 6.335449
325.0260, 6.736328
325.5081, 7.800781
325.9902, 8.194580
326.4724, 7.401917
326.9545, 6.195557
327.4366, 5.915833
327.9187, 6.790161
328.4008, 7.112427
328.8829, 6.168884
329.3651, 4.691711
329.8472, 3.468445
330.3293, 2.633667
330.8114, 2.036865
331.2935, 1.514587
331.7756, 1.076050
332.2578, 0.9362790
332.7399, 1.463257
333.2220, 2.014648
333.7041, 1.933960
334.1862, 1.310974
334.6683, 0.9879150
335.1505, 1.675659
335.6326, 3.175293
336.1147, 3.966431
336.5968, 3.814575
337.0789, 3.315002
337.5610, 2.417847
338.0432, 1.355164
338.5253, 0.7892460
339.0074, 1.143311
339.4895, 1.909424
339.9716, 1.587769
340.4537, 0.7741090
340.9359, 2.335022
341.4180, 1.940186
341.9001, 0.6724240
342.3822, 4.0771000E-02
342.8643, 0.4797970
343.3464, 1.116028
343.8286, 0.6279910
344.3107, 1.740112
344.7928, 2.945313
345.2749, 2.096802
345.7570, 0.6763310
346.2391, 0.2661130
346.7213, 0.6175540
347.2034, 0.7366330
347.6855, 0.8982540
348.1676, 1.099670
348.6497, 1.487244
349.1318, 2.633911
349.6140, 3.365601
350.0961, 2.810059
350.5782, 1.427368
351.0603, 0.3310550
351.5424, 0.2049560
352.0245, 0.7904660
352.5067, 0.9758910
352.9888, 0.5089720
353.4709, 4.0833000E-02
353.9530, 0.3479610
354.4351, 0.8013310
354.9172, 2.193176
355.3994, 4.744385
355.8815, 7.379211
356.3636, 8.195251
356.8457, 5.722900
357.3278, 4.374573
357.8099, 5.228943
358.2920, 6.287842
358.7741, 5.683838
359.2563, 3.601318
359.7384, 2.066711
360.2205, 3.294739
360.7026, 7.754211
361.1847, 10.40570
361.6668, 10.05634
362.1490, 9.270447
362.6311, 8.323425
363.1132, 7.609070
363.5953, 7.938904
364.0774, 9.955261
364.5595, 12.93372
365.0417, 13.72076
365.5238, 10.44055
366.0059, 7.404968
366.4880, 4.545105
366.9701, 2.444458
367.4522, 1.928589
367.9344, 3.179810
368.4165, 5.211548
368.8986, 6.647949
369.3807, 7.660583
369.8628, 7.521057
370.3449, 4.926514
370.8271, 2.328735
371.3092, 1.080322
371.7913, 1.124390
372.2734, 1.504517
372.7555, 1.346252
373.2376, 0.6807250
373.7198, 0.5300900
374.2019, 1.359802
374.6840, 2.162964
375.1661, 2.515808
375.6482, 2.647156
376.1303, 2.890686
376.6125, 3.392029
377.0946, 4.142090
377.5767, 5.098022
378.0588, 6.202393
378.5409, 7.684021
379.0230, 10.82104
379.5052, 13.62347
379.9873, 14.18121
380.4694, 12.14020
380.9515, 9.393677
381.4336, 7.549377
381.9157, 6.601318
382.3979, 6.671631
382.8800, 8.487061
383.3621, 10.51941
383.8442, 11.68890
384.3263, 12.16919
384.8084, 12.66071
385.2906, 13.60907
385.7727, 14.80560
386.2548, 15.74475
386.7369, 16.33807
387.2190, 16.98077
387.7011, 17.97925
388.1833, 19.15369
388.6654, 20.23181
389.1475, 21.05322
389.6296, 21.97144
390.1117, 23.21631
390.5938, 24.80847
391.0760, 26.85748
391.5581, 29.48669
392.0402, 32.51215
392.5223, 35.87946
393.0044, 39.68298
393.4865, 42.86926
393.9687, 44.32355
394.4508, 45.12665
394.9329, 47.05914
395.4150, 50.45526
395.8971, 54.31476
396.3792, 57.95685
396.8614, 61.34418
397.3435, 64.35492
397.8256, 67.07416
398.3077, 69.32172
398.7898, 70.93188
399.2719, 72.03009
399.7540, 72.92188
400.2361, 73.80219
400.7183, 74.26941
401.2004, 73.15881
401.6825, 70.06268
402.1646, 66.58759
402.6467, 62.68701
403.1288, 58.65753
403.6110, 54.73547
404.0931, 51.02380
404.5752, 47.50360
405.0573, 44.14050
405.5394, 40.90509
406.0215, 38.15717
406.5037, 36.84479
406.9858, 35.00677
407.4679, 31.23657
407.9500, 26.25421
408.4321, 21.81628
408.9142, 18.95337
409.3964, 17.31561
409.8785, 15.42371
410.3606, 12.49463
410.8427, 10.36737
411.3248, 9.614319
411.8069, 9.471802
412.2891, 9.223145
412.7712, 8.680542
413.2533, 8.156128
413.7354, 8.223572
414.2175, 9.255005
414.6996, 9.370667
415.1818, 7.548401
415.6639, 5.739441
416.1460, 4.550659
416.6281, 3.986511
417.1102, 3.885559
417.5923, 4.142639
418.0745, 4.782227
418.5566, 6.043213
419.0387, 8.439087
419.5208, 10.30566
420.0029, 11.23047
420.4850, 11.40991
420.9672, 10.76129
421.4493, 9.238770
421.9314, 7.632324
422.4135, 6.698425
422.8956, 6.422791
423.3777, 6.489197
423.8599, 6.982727
424.3420, 7.648010
424.8241, 8.297729
425.3062, 8.944336
425.7883, 9.638306
426.2704, 10.47485
426.7526, 11.34271
427.2347, 11.87103
427.7168, 12.01294
428.1989, 12.73785
428.6810, 14.75116
429.1631, 17.62152
429.6453, 20.20477
430.1274, 22.23602
430.6095, 24.58020
431.0916, 27.76569
431.5737, 31.53357
432.0558, 35.28162
432.5380, 38.77789
433.0201, 42.64990
433.5022, 47.73730
433.9843, 54.21887
434.4664, 60.60626
434.9485, 67.48676
435.4307, 73.71497
435.9128, 79.05029
436.3949, 83.13824
436.8770, 85.09711
437.3591, 84.40692
437.8412, 81.23126
438.3234, 76.14642
438.8055, 67.73083
439.2876, 59.16534
439.7697, 50.00531
440.2518, 41.18292
440.7339, 33.56036
441.2160, 27.36279
441.6982, 22.31042
442.1803, 18.13892
442.6624, 14.82660
443.1445, 12.50616
443.6266, 12.24951
444.1087, 11.89429
444.5909, 10.80084
445.0730, 9.165283
445.5551, 7.243286
446.0372, 5.109314
446.5193, 3.112915
447.0014, 2.159790
447.4836, 2.665710
447.9657, 2.976807
448.4478, 2.465271
448.9299, 1.902222
449.4120, 1.873840
449.8941, 2.356567
450.3763, 2.769775
450.8584, 2.424316
451.3405, 1.591431
451.8226, 1.588135
452.3047, 2.829346
452.7868, 3.910461
453.2690, 3.884094
453.7511, 3.195923
454.2332, 2.363892
454.7153, 1.356079
455.1974, 0.4977420
455.6795, 5.1208001E-02
456.1617, 0.2513430
456.6438, 0.2035520
457.1259, 1.652161
457.6080, 3.253906
458.0901, 3.913269
458.5722, 3.680908
459.0544, 3.044434
459.5365, 1.465088
460.0186, 3.1250000E-02
460.5007, 0.4421390
460.9828, 0.1461790
461.4649, 1.018372
461.9471, 1.841797
462.4292, 2.516479
462.9113, 2.618408
463.3934, 1.691040
463.8755, 0.8332520
464.3576, 0.1167600
464.8398, 0.4518430
465.3219, 0.8353270
465.8040, 1.045166
466.2861, 1.180969
466.7682, 1.380798
467.2503, 1.690796
467.7325, 1.646973
468.2146, 1.002625
468.6967, 0.2636720
469.1788, 0.6326900
469.6609, 1.484680
470.1430, 1.960022
470.6252, 1.901489
471.1073, 1.603333
471.5894, 1.559692
472.0715, 1.791992
472.5536, 2.200684
473.0357, 3.166443
473.5179, 3.964966
474.0000, 4.218872
474.4821, 3.940063
474.9642, 3.281311
475.4463, 1.985291
475.9284, 0.4945680
476.4106, 0.1359860
476.8927, 0.2172850
477.3748, 0.6638180
477.8569, 0.8090210
478.3390, 0.7938230
478.8211, 0.8128660
479.3033, 0.8331910
479.7854, 1.025696
480.2675, 1.648132
480.7496, 2.454773
481.2317, 3.002991
481.7138, 3.211426
482.1959, 3.222351
482.6780, 3.102844
483.1602, 2.862610
483.6423, 2.857239
484.1244, 3.293457
484.6065, 3.765198
485.0886, 3.945496
485.5707, 3.985718
486.0529, 4.257751
486.5350, 4.877869
487.0171, 5.508789
487.4992, 5.556946
487.9813, 4.708191
488.4634, 4.145691
488.9456, 4.017578
489.4277, 3.989075
489.9098, 3.812683
490.3919, 3.608826
490.8740, 3.750366
491.3561, 4.548279
491.8383, 5.586304
492.3204, 5.519287
492.8025, 3.658264
493.2846, 2.615845
493.7667, 3.716309
494.2488, 5.276245
494.7310, 6.200867
495.2131, 6.442627
495.6952, 6.641479
496.1773, 7.425720
496.6594, 8.481812
497.1415, 8.924377
497.6237, 8.687622
498.1058, 8.068054
498.5879, 6.653137
499.0700, 5.177124
499.5521, 5.066589
500.0342, 6.732971
500.5164, 8.939514
500.9985, 11.78131
501.4806, 14.57648
501.9627, 15.91174
502.4448, 15.48004
502.9269, 14.62781
503.4091, 14.67999
503.8912, 15.68054
504.3733, 16.00873
504.8554, 14.67236
505.3375, 13.85028
505.8196, 14.64081
506.3018, 16.34772
506.7839, 17.78387
507.2660, 18.54535
507.7481, 19.31403
508.2302, 21.28198
508.7123, 25.05420
509.1945, 27.84698
509.6766, 28.46448
510.1587, 29.28235
510.6408, 31.52899
511.1229, 34.60480
511.6050, 37.26758
512.0872, 38.87042
512.5693, 39.87891
513.0514, 41.14539
513.5335, 42.60223
514.0156, 44.30652
514.4977, 47.23035
514.9799, 49.74615
515.4620, 50.59290
515.9441, 49.89557
516.4262, 48.36108
516.9083, 45.78766
517.3904, 42.75970
517.8726, 39.91962
518.3547, 37.30469
518.8368, 35.04950
519.3189, 33.23987
519.8010, 31.68701
520.2831, 30.08691
520.7653, 28.66388
521.2474, 26.58130
521.7295, 22.85364
522.2116, 19.00287
522.6937, 16.49152
523.1758, 15.27203
523.6580, 14.20685
524.1401, 12.43060
524.6222, 10.23096
525.1043, 9.116577
525.5864, 10.28833
526.0685, 10.95795
526.5507, 10.69739
527.0328, 9.988892
527.5149, 8.986755
527.9970, 7.857361
528.4791, 7.061035
528.9612, 7.282227
529.4434, 8.230896
529.9255, 7.917603
530.4076, 5.614868
530.8897, 3.747681
531.3718, 3.864380
531.8539, 4.716064
532.3361, 5.065002
532.8182, 4.690796
533.3003, 4.097534
533.7824, 3.388916
534.2645, 2.724121
534.7466, 2.617798
535.2288, 3.157532
535.7109, 3.717896
536.1930, 3.845215
536.6751, 3.582581
537.1572, 3.263245
537.6393, 2.822205
538.1215, 2.406372
538.6036, 2.093628
539.0857, 1.809448
539.5678, 1.501160
540.0499, 1.139465
540.5320, 0.5957640
541.0142, 0.3774410
541.4963, 1.823120
541.9784, 2.277039
542.4604, 0.7986450
542.9426, 0.5966190
543.4247, 1.720337
543.9068, 2.447388
544.3889, 2.544006
544.8710, 1.978394
545.3531, 1.199951
545.8353, 0.5810550
546.3174, 0.1363530
546.7995, 0.1294560
547.2816, 0.7617190
547.7637, 1.430664
548.2458, 1.908752
548.7280, 2.142700
549.2101, 1.922546
549.6922, 0.9145510
550.1743, 9.2834003E-02
550.6564, 0.3392940
551.1385, 1.165588
551.6207, 1.520996
552.1028, 1.182190
552.5849, 0.6161500
553.0670, 0.2204590
553.5491, 2.0140000E-03
554.0313, 8.7462999E-02
554.5134, 0.1088260
554.9955, 0.2534790
555.4776, 0.1188960
555.9597, 5.2429002E-02
556.4418, 0.1119380
556.9240, 0.6718750
557.4061, 1.259766
557.8882, 1.396484
558.3703, 1.051331
558.8524, 1.042908
559.3345, 1.651306
559.8167, 2.187988
560.2988, 2.540161
560.7809, 2.643860
561.2630, 2.293274
561.7451, 1.382202
562.2272, 0.5890500
562.7094, 0.6970210
563.1915, 1.411194
563.6736, 1.690552
564.1557, 1.344299
564.6378, 0.9404300
565.1199, 0.9306030
565.6021, 1.198486
566.0842, 1.199951
566.5663, 0.5868530
567.0484, 0.2129520
567.5305, 0.5495000
568.0126, 1.205933
568.4948, 1.926025
568.9769, 2.551025
569.4590, 2.503418
569.9411, 1.034058
570.4232, 1.711975
570.9053, 2.852539
571.3875, 0.6705320
571.8696, 0.8433230
572.3517, 0.6981200
572.8338, 0.1147460
573.3159, 0.8294680
573.7980, 1.252197
574.2802, 1.348694
574.7623, 0.9557500
575.2444, 0.1956790
575.7265, 0.4423830
576.2086, 0.9611820
576.6907, 1.343811
577.1729, 1.547302
577.6550, 1.614807
578.1371, 1.651978
578.6192, 1.695801
579.1013, 1.549500
579.5834, 0.8440550
580.0656, 8.4167004E-02
580.5477, 0.1439820
581.0298, 0.1723630
581.5119, 0.7730710
581.9940, 1.542969
582.4761, 2.379883
582.9583, 2.948059
583.4404, 3.283386
583.9225, 3.255371
584.4046, 2.566772
584.8867, 1.779541
585.3688, 0.8687130
585.8510, 0.1577760
586.3331, 0.5305790
586.8152, 2.839111
587.2973, 6.005554
587.7794, 7.433716
588.2615, 6.884338
588.7437, 6.179993
589.2258, 5.469421
589.7079, 5.070190
590.1900, 5.339294
590.6721, 6.192993
591.1542, 7.103027
591.6364, 8.016052
592.1185, 8.836243
592.6006, 9.527222
593.0827, 10.05560
593.5648, 10.17773
594.0469, 9.757385
594.5291, 9.414673
595.0112, 10.03937
595.4933, 11.82733
595.9754, 13.76544
596.4575, 16.69537
596.9396, 18.83539
597.4218, 19.20062
597.9039, 18.52380
598.3860, 17.55609
598.8681, 16.56842
599.3502, 16.20990
599.8323, 17.67877
600.3145, 21.02783
600.7966, 24.24054
601.2787, 27.22296
601.7608, 29.84857
602.2429, 31.57812
602.7250, 33.03168
603.2072, 35.02032
603.6893, 37.47345
604.1714, 40.95911
604.6535, 46.48712
605.1356, 52.94965
605.6177, 58.61652
606.0999, 63.32928
606.5820, 68.18274
607.0641, 74.14215
607.5462, 80.62640
608.0283, 85.07642
608.5104, 87.71466
608.9926, 87.75446
609.4747, 84.26172
609.9568, 79.00439
610.4389, 72.96967
610.9210, 66.30817
611.4031, 58.71936
611.8853, 49.59991
612.3674, 40.15186
612.8495, 32.73523
613.3316, 27.37457
613.8137, 23.38104
614.2958, 21.13422
614.7780, 19.51056
615.2601, 17.31927
615.7422, 14.68182
616.2243, 12.40851
616.7064, 10.67590
617.1885, 9.345215
617.6707, 8.308716
618.1528, 7.612427
618.6349, 7.523376
619.1170, 8.088684
619.5991, 8.659180
620.0812, 8.429382
620.5634, 7.336670
621.0455, 6.427063
621.5276, 5.752625
622.0097, 5.205688
622.4918, 4.849854
622.9739, 4.561279
623.4561, 4.136230
623.9382, 3.566895
624.4203, 3.195740
624.9023, 3.595337
625.3845, 4.371826
625.8666, 4.238403
626.3487, 3.060120
626.8308, 2.314514
627.3129, 2.833496
627.7950, 4.020996
628.2772, 4.697937
628.7593, 4.912842
629.2414, 4.978088
629.7235, 4.536804
630.2056, 4.064026
630.6877, 3.916138
631.1699, 3.989441
631.6520, 4.018372
632.1341, 3.891418
632.6162, 3.899414
633.0983, 4.704834
633.5804, 6.611328
634.0626, 7.497131
634.5447, 6.468445
635.0268, 5.533020
635.5089, 5.826660
635.9910, 6.679321
636.4731, 6.960693
636.9553, 6.238464
637.4374, 5.693237
637.9195, 6.601318
638.4016, 8.123535
638.8837, 8.499878
639.3658, 7.566895
639.8480, 6.739563
640.3301, 7.010010
640.8122, 7.978516
641.2943, 8.309143
641.7764, 7.385864
642.2585, 6.696838
642.7407, 6.352295
643.2228, 6.138733
643.7049, 5.852417
644.1870, 5.586731
644.6691, 5.504028
645.1512, 5.629456
645.6334, 6.260071
646.1155, 8.355774
646.5976, 11.92291
647.0797, 14.16498
647.5618, 14.07947
648.0439, 13.47662
648.5261, 13.84070
649.0082, 14.88947
649.4903, 15.69067
649.9724, 15.72302
650.4545, 16.22833
650.9366, 18.17407
651.4188, 20.55475
651.9009, 22.00110
652.3830, 22.48547
652.8651, 23.03284
653.3472, 24.37549
653.8293, 26.36584
654.3115, 28.51031
654.7936, 30.95032
655.2757, 33.47430
655.7578, 35.65613
656.2399, 37.96533
656.7220, 40.70660
657.2042, 43.95856
657.6863, 47.79810
658.1684, 52.44971
658.6505, 57.38525
659.1326, 62.04834
659.6147, 66.58881
660.0969, 71.41797
660.5790, 76.61981
661.0611, 81.82397
661.5432, 86.83813
662.0253, 91.58472
662.5074, 95.57391
662.9896, 98.57294
663.4717, 101.1347
663.9538, 103.9140
664.4359, 105.8262
664.9180, 106.0161
665.4001, 104.5145
665.8823, 101.7859
666.3644, 97.89972
666.8465, 93.29126
667.3286, 88.55756
667.8107, 83.70752
668.2928, 78.93280
668.7750, 74.04132
669.2571, 69.97156
669.7392, 67.91376
670.2213, 67.66223
670.7034, 67.01678
671.1855, 65.62695
671.6677, 64.28448
672.1498, 63.60223
672.6319, 62.87531
673.1140, 61.35168
673.5961, 58.94415
674.0782, 56.00226
674.5604, 52.80981
675.0425, 49.21967
675.5246, 44.40472
676.0067, 37.81171
676.4888, 32.51263
676.9709, 29.66254
677.4531, 27.65942
677.9352, 25.15686
678.4173, 22.38391
678.8994, 20.22040
679.3815, 19.48285
679.8636, 18.61774
680.3458, 16.06769
680.8279, 13.05084
681.3100, 11.78845
681.7921, 12.47986
682.2742, 13.25836
682.7563, 12.57312
683.2385, 10.73578
683.7206, 9.237915
684.2027, 7.999695
684.6848, 7.272034
685.1669, 7.595825
685.6490, 8.087891
686.1312, 8.349609
686.6133, 8.361938
687.0954, 7.806824
687.5775, 6.203979
688.0596, 4.641479
688.5417, 4.183350
689.0239, 4.490723
689.5060, 4.892944
689.9881, 5.259277
690.4702, 5.370972
690.9523, 4.991516
691.4344, 4.271118
691.9166, 3.970276
692.3987, 4.513245
692.8808, 4.807068
693.3629, 4.832581
693.8450, 4.583435
694.3271, 3.880005
694.8093, 2.905151
695.2914, 2.024048
695.7735, 1.298950
696.2556, 1.014465
696.7377, 1.630676
697.2198, 2.959290
697.7020, 4.618347
698.1841, 6.612854
698.6662, 7.820313
699.1483, 7.316223
699.6304, 5.500488
700.1125, 3.881409
700.5947, 2.224731
701.0768, 1.187805
701.5589, 1.202454
702.0410, 1.458069
702.5231, 1.657837
703.0052, 1.676086
703.4874, 1.145569
703.9695, 0.1708980
704.4516, 1.349426
704.9337, 0.9086910
705.4158, 0.7488400
705.8979, 1.601868
706.3801, 1.385010
706.8622, 0.8566890
707.3442, 0.3300780
707.8264, 0.1276250
708.3085, 0.3472290
708.7906, 0.3642580
709.2727, 8.9599997E-02
709.7548, 0.9556270
710.2369, 1.826782
710.7191, 2.032288
711.2012, 1.651123
711.6833, 0.5926510
712.1654, 1.123901
712.6475, 2.525085
713.1296, 2.112976
713.6118, 0.2979130
714.0939, 0.5698240
714.5760, 0.2975460
715.0581, 0.1661380
715.5402, 0.5948490
716.0223, 0.7109990
716.5045, 0.3389890
716.9866, 2.993713
717.4687, 4.218567
717.9508, 2.434814
718.4329, 0.5772710
718.9150, 0.1054080
719.3972, 0.1445920
719.8793, 1.235779
720.3614, 2.952698
720.8435, 4.199524
721.3256, 3.638794
721.8077, 1.793884
722.2899, 0.7720340
722.7720, 0.6518550
723.2541, 0.6511840
723.7362, 0.5495610
724.2183, 0.4324950
724.7004, 0.4603270
725.1826, 0.6289060
725.6647, 0.5379030
726.1468, 0.2097170
726.6289, 0.7620240
727.1110, 0.7957150
727.5931, 0.4782710
728.0753, 8.9111000E-02
728.5574, 0.8263550
729.0395, 1.582336
729.5216, 2.292725
730.0037, 2.864807
730.4858, 3.001160
730.9680, 2.681580
731.4501, 2.519531
731.9322, 2.716614
732.4143, 2.891663
732.8964, 2.735229
733.3785, 2.280212
733.8607, 1.755188
734.3428, 0.9493410
734.8249, 0.3963010
735.3070, 0.2858280
735.7891, 0.3993530
736.2712, 0.6788330
736.7534, 1.016724
737.2355, 1.191223
737.7176, 1.084229
738.1997, 0.8759770
738.6818, 0.8513790
739.1639, 0.9855350
739.6461, 1.032227
740.1282, 0.9581300
740.6103, 0.8787840
741.0924, 0.9387210
741.5745, 0.9780880
742.0566, 0.4728390
742.5388, 1.044006
743.0209, 1.473572
743.5030, 0.3976440
743.9851, 2.312927
744.4672, 3.064697
744.9493, 3.081909
745.4315, 3.181091
745.9136, 3.567505
746.3957, 3.731140
746.8778, 2.696960
747.3599, 1.134338
747.8420, 1.551331
748.3242, 4.016235
748.8063, 5.505737
749.2884, 4.778809
749.7705, 3.241089
750.2526, 2.308655
750.7347, 1.974854
751.2169, 2.754211
751.6990, 6.729919
752.1811, 9.018860
752.6632, 7.399658
753.1453, 4.485046
753.6274, 2.315063
754.1096, 1.172974
754.5917, 0.6747440
755.0738, 0.7424320
755.5559, 1.059753
756.0380, 1.270203
756.5201, 1.359436
757.0023, 1.222656
757.4844, 0.8357540
757.9665, 0.3246460
758.4486, 0.3073120
758.9307, 0.9144900
759.4128, 0.9963990
759.8950, 0.1848140
760.3771, 0.4891970
760.8592, 0.9213260
761.3413, 1.328125
761.8234, 1.823853
762.3055, 2.270813
762.7877, 2.636047
763.2698, 2.926025
763.7519, 3.094177
764.2340, 3.003662
764.7161, 2.884827
765.1982, 3.258606
765.6804, 3.990234
766.1625, 4.399475
766.6446, 4.244019
767.1267, 3.586182
767.6088, 2.333557
768.0909, 0.3899540
768.5731, 0.3845210
769.0552, 0.8506470
769.5373, 1.883850
770.0194, 1.998352
770.5015, 1.767517
770.9836, 1.905945
771.4658, 2.356445
771.9479, 2.178467
772.4300, 0.3670650
772.9121, 1.325439
773.3942, 1.476929
773.8763, 0.7751460
774.3585, 0.1340940
774.8406, 0.2181400
775.3227, 0.3536990
775.8048, 0.2983400
776.2869, 0.2073360
776.7690, 0.5106810
777.2512, 1.381958
777.7333, 1.803101
778.2154, 1.400452
778.6975, 1.086426
779.1796, 1.528320
779.6617, 2.294678
780.1439, 2.695068
780.6260, 2.707581
781.1081, 2.377197
781.5902, 1.162720
782.0723, 0.1490480
782.5544, 0.1183470
783.0366, 0.7371830
783.5187, 1.570129
784.0008, 2.380859
784.4829, 2.801575
784.9650, 2.291626
785.4471, 1.332397
785.9293, 1.473938
786.4114, 2.710938
786.8935, 3.801331
787.3756, 4.544250
787.8577, 4.706909
788.3398, 3.744812
788.8220, 1.912048
789.3040, 1.380615
789.7861, 3.592957
790.2682, 4.977478
790.7504, 4.896423
791.2325, 4.265198
791.7146, 3.205139
792.1967, 2.161499
792.6788, 1.899658
793.1609, 2.722656
793.6431, 4.112122
794.1252, 6.236938
794.6073, 8.356995
795.0894, 9.036133
795.5715, 8.287903
796.0536, 6.557922
796.5358, 3.933533
797.0179, 1.364441
797.5000, 0.1848750
797.9821, 0.4378660
798.4642, 0.9970700
798.9464, 2.321045
799.4285, 3.121155
799.9106, 2.494934
800.3927, 1.612610
800.8748, 1.485046
801.3569, 2.129395
801.8391, 2.729248
802.3212, 2.960388
802.8033, 3.319580
803.2854, 4.528259
803.7675, 5.714600
804.2496, 5.550110
804.7318, 4.307495
805.2139, 3.402039
805.6960, 3.618896
806.1781, 4.293762
806.6602, 4.272522
807.1423, 3.634949
807.6245, 3.558960
808.1066, 4.220154
808.5887, 4.778015
809.0708, 4.841064
809.5529, 4.627563
810.0350, 4.390503
810.5172, 4.078613
810.9993, 4.131775
811.4814, 4.996948
811.9635, 5.652649
812.4456, 5.673889
812.9277, 5.468689
813.4099, 5.437378
813.8920, 5.568481
814.3741, 5.565918
814.8562, 5.175537
815.3383, 4.822083
815.8204, 5.149048
816.3026, 5.777710
816.7847, 5.703003
817.2668, 4.950256
817.7489, 4.660645
818.2310, 5.471558
818.7131, 6.728882
819.1953, 7.080505
819.6774, 6.270386
820.1595, 6.211609
820.6416, 7.390503
821.1237, 8.393860
821.6058, 8.530212
822.0880, 8.339600
822.5701, 8.417847
823.0522, 8.760193
823.5343, 9.017090
824.0164, 9.185120
824.4985, 9.175049
824.9807, 8.724854
825.4628, 8.224609
825.9449, 8.091370
826.4270, 8.334229
826.9091, 8.894836
827.3912, 9.822815
827.8734, 10.54010
828.3555, 9.845459
828.8376, 8.195496
829.3197, 7.721985
829.8018, 8.618896
830.2839, 9.171082
830.7661, 8.376648
831.2482, 7.097839
831.7303, 6.744873
832.2124, 7.440247
832.6945, 8.020386
833.1766, 8.392029
833.6588, 8.763855
834.1409, 9.320068
834.6230, 9.778809
835.1051, 9.832092
835.5872, 9.553772
836.0693, 9.372864
836.5515, 9.544861
837.0336, 9.638184
837.5157, 9.252197
837.9978, 8.774170
838.4799, 8.602417
838.9620, 8.771118
839.4442, 9.317993
839.9263, 10.26642
840.4084, 11.10254
840.8905, 11.17145
841.3726, 10.51178
841.8547, 9.000061
842.3369, 6.540771
842.8190, 4.895386
843.3011, 4.682678
843.7832, 5.663208
844.2653, 7.981262
844.7474, 11.56458
845.2296, 13.07373
845.7117, 10.63715
846.1938, 8.826294
846.6759, 7.855774
847.1580, 7.769836
847.6401, 9.451782
848.1223, 11.88361
848.6044, 12.74158
849.0865, 11.14099
849.5686, 9.300110
850.0507, 8.303162
850.5328, 7.755981
851.0150, 7.329346
851.4971, 6.935486
851.9792, 6.434448
852.4613, 5.833496
852.9434, 5.629333
853.4255, 6.507996
853.9077, 7.987549
854.3898, 8.458557
854.8719, 7.922974
855.3540, 7.299438
855.8361, 6.652710
856.3182, 6.493469
856.8004, 7.401367
857.2825, 8.935486
857.7646, 9.648804
858.2467, 8.873352
858.7288, 8.716797
859.2109, 10.05432
859.6931, 10.96619
860.1752, 10.51361
860.6573, 9.420898
861.1394, 8.349976
861.6215, 7.439758
862.1036, 7.214539
862.5858, 8.715820
863.0679, 10.12262
863.5500, 9.970154
864.0321, 9.046326
864.5142, 8.423218
864.9963, 8.169983
865.4785, 7.821777
865.9606, 7.080627
866.4427, 6.253967
866.9248, 5.837585
867.4069, 5.730530
867.8890, 5.262451
868.3712, 4.371460
868.8533, 3.896545
869.3354, 4.191162
869.8175, 5.069275
870.2996, 6.475220
870.7817, 8.426636
871.2639, 8.958069
871.7459, 6.783508
872.2280, 5.439087
872.7101, 6.139893
873.1923, 7.257874
873.6744, 8.251404
874.1565, 8.861328
874.6386, 8.368408
875.1207, 6.094788
875.6028, 4.460754
876.0850, 5.000610
876.5671, 5.931030
877.0492, 5.700256
877.5313, 4.929871
878.0134, 4.901306
878.4955, 5.773743
878.9777, 6.274170
879.4598, 5.068298
879.9419, 3.415894
880.4240, 3.634521
880.9061, 5.327454
881.3882, 6.831421
881.8704, 7.868286
882.3525, 8.710205
882.8346, 9.582520
883.3167, 10.10559
883.7988, 9.269104
884.2809, 6.766846
884.7631, 5.268005
885.2452, 5.168152
885.7273, 5.083191
886.2094, 4.421021
886.6915, 3.686157
887.1736, 3.530884
887.6558, 3.907166
888.1379, 3.995117
888.6200, 3.329102
889.1021, 2.996460
889.5842, 3.489685
890.0663, 4.086853
890.5485, 4.244080
891.0306, 4.140076
891.5127, 4.212036
891.9948, 4.591492
892.4769, 4.952637
892.9590, 5.373718
893.4412, 5.436340
893.9233, 4.192200
894.4054, 2.380371
894.8875, 1.795044
895.3696, 2.620117
895.8517, 3.260559
896.3339, 2.459045
896.8160, 1.007141
897.2981, 0.5468750
897.7802, 0.9811400
898.2623, 1.315369
898.7444, 1.452515
899.2266, 1.591492
899.7087, 1.874146
900.1908, 2.027771
900.6729, 1.481873
901.1550, 0.1444700
901.6371, 0.2363890
902.1193, 2.956482
902.6014, 4.880432
903.0835, 5.268982
903.5656, 4.758301
904.0477, 3.291809
904.5298, 1.336731
905.0120, 9.5519997E-02
905.4941, 0.1849980
905.9762, 7.1594000E-02
906.4583, 0.9119870
906.9404, 1.602356
907.4225, 0.7370000
907.9047, 0.5443120
908.3868, 0.6826780
908.8689, 0.5411990
909.3510, 2.452393
909.8331, 5.398376
910.3152, 7.665955
910.7974, 6.874023
911.2795, 4.421875
911.7616, 2.776489
912.2437, 2.123291
912.7258, 1.656982
913.2079, 0.9951170
913.6901, 0.4316410
914.1722, 0.3690800
914.6543, 0.7153320
915.1364, 1.384094
915.6185, 2.420532
916.1006, 2.630005
916.5828, 1.515259
917.0649, 0.4076540
917.5470, 0.4765010
918.0291, 1.385132
918.5112, 1.921692
918.9933, 2.156372
919.4755, 1.842590
919.9576, 0.5794070
920.4397, 0.6138920
920.9218, 1.491821
921.4039, 2.001709
921.8860, 1.995300
922.3682, 1.504639
922.8503, 0.9158330
923.3324, 6.7322001E-02
923.8145, 0.6024170
924.2966, 0.8087160
924.7787, 0.9306030
925.2609, 1.203491
925.7430, 1.636353
926.2251, 2.359253
926.7072, 3.434875
927.1893, 3.957764
927.6714, 2.705933
928.1536, 1.040039
928.6357, 0.2481690
929.1178, 0.2194820
929.5999, 0.7988280
930.0820, 1.850403
930.5641, 3.112000
931.0463, 4.512085
931.5284, 5.486938
932.0105, 4.924744
932.4926, 3.154541
932.9747, 1.175720
933.4568, 0.8656620
933.9390, 1.479492
934.4211, 2.9300000E-03
934.9032, 1.947266
935.3853, 2.617554
935.8674, 2.166077
936.3495, 1.176941
936.8317, 0.8861690
937.3138, 0.8486330
937.7959, 2.862427
938.2780, 5.971497
938.7601, 5.754395
939.2422, 3.806335
939.7244, 2.998108
940.2065, 3.584961
940.6886, 3.770508
941.1707, 3.116455
941.6528, 2.664978
942.1349, 2.986511
942.6171, 3.229736
943.0992, 2.391113
943.5813, 1.017944
944.0634, 0.6682130
944.5455, 1.971802
945.0276, 3.052002
945.5098, 3.203369
945.9919, 2.968933
946.4740, 2.353149
946.9561, 1.771301
947.4382, 1.667664
947.9203, 2.139343
948.4025, 3.282532
948.8846, 5.602905
949.3667, 7.548035
949.8488, 6.802734
950.3309, 4.838074
950.8130, 4.096313
951.2952, 4.401611
951.7773, 4.531738
952.2594, 4.060547
952.7415, 3.280762
953.2236, 2.280212
953.7057, 1.509888
954.1878, 2.065979
954.6699, 3.616882
955.1520, 4.518494
955.6342, 4.581604
956.1163, 4.188904
956.5984, 3.464478
957.0805, 2.879089
957.5626, 3.326233
958.0447, 4.783203
958.5269, 5.411804
959.0090, 5.090576
959.4911, 4.374084
959.9732, 3.006775
960.4553, 2.189209
960.9374, 3.201416
961.4196, 5.199890
961.9017, 5.748657
962.3838, 4.248108
962.8659, 3.123840
963.3480, 2.093140
963.8301, 1.835571
964.3123, 3.184937
964.7944, 4.755310
965.2765, 5.252747
965.7586, 4.871582
966.2407, 4.743164
966.7228, 5.292969
967.2050, 5.590271
967.6871, 5.386902
968.1692, 4.944519
968.6513, 4.292603
969.1334, 3.610657
969.6155, 3.071045
970.0977, 2.604797
970.5798, 2.047302
971.0619, 1.057617
971.5440, 0.3792720
972.0261, 0.8706670
972.5082, 1.615051
972.9904, 1.508362
973.4725, 0.8530270
973.9546, 0.4951780
974.4367, 0.6890870
974.9188, 1.121277
975.4009, 1.684998
975.8831, 2.182312
976.3652, 2.477966
976.8473, 2.475098
977.3294, 1.786194
977.8115, 0.6284790
978.2936, 0.2192380
978.7758, 0.3916020
979.2579, 4.3884002E-02
979.7400, 0.8985600
980.2221, 2.159180
980.7042, 2.600952
981.1863, 2.332825
981.6685, 1.995056
982.1506, 1.716431
982.6327, 1.591370
983.1148, 1.726318
983.5969, 1.856445
984.0790, 1.306763
984.5612, 7.2754003E-02
985.0433, 0.1223750
985.5254, 0.9189450
986.0075, 1.881226
986.4896, 2.433105
986.9717, 2.757813
987.4539, 3.026855
987.9360, 3.249878
988.4181, 3.631592
988.9002, 4.511475
989.3823, 4.731628
989.8644, 3.919922
990.3466, 3.143066
990.8287, 2.602234
991.3108, 2.296021
991.7929, 2.466492
992.2750, 3.137451
992.7571, 3.581116
993.2393, 3.596313
993.7214, 3.700623
994.2035, 4.394348
994.6856, 4.531616
995.1677, 3.251587
995.6498, 1.703918
996.1320, 1.104431
996.6141, 1.414551
997.0962, 1.807617
997.5783, 2.272705
998.0604, 2.558716
998.5425, 2.481689
999.0247, 2.357788
999.5068, 2.243896
999.9889, 2.275452
1000.471, 2.888794
1000.953, 3.979675
1001.435, 4.302490
1001.917, 2.763672
1002.399, 1.229309
1002.882, 0.6099240
1003.364, 0.5327150
1003.846, 0.7449340
1004.328, 1.194641
1004.810, 2.214233
1005.292, 3.707825
1005.774, 4.140625
1006.256, 1.449158
1006.739, 1.222168
1007.221, 0.7097170
1007.703, 1.543701
1008.185, 4.351257
1008.667, 6.920105
1009.149, 7.671448
1009.631, 6.134949
1010.113, 3.713806
1010.595, 1.043945
1011.078, 1.136536
1011.560, 1.389465
1012.042, 0.3682250
1012.524, 0.5265500
1013.006, 1.106384
1013.488, 1.404175
1013.970, 1.458069
1014.452, 2.005066
1014.935, 4.506409
1015.417, 7.613220
1015.899, 7.342651
1016.381, 4.506958
1016.863, 3.012634
1017.345, 3.349121
1017.827, 3.841980
1018.309, 3.639282
1018.791, 3.074341
1019.274, 2.578735
1019.756, 2.116882
1020.238, 1.327820
1020.720, 0.2523190
1021.202, 8.1298999E-02
1021.684, 0.5361940
1022.166, 1.505127
1022.648, 2.545837
1023.130, 3.363342
1023.613, 3.317261
1024.095, 2.511292
1024.577, 3.104309
1025.059, 5.465637
1025.541, 5.688782
1026.023, 2.499084
1026.505, 0.4231570
1026.987, 0.7439580
1027.469, 0.4864500
1027.952, 1.280151
1028.434, 1.582214
1028.916, 3.284607
1029.398, 7.415833
1029.880, 9.142273
1030.362, 6.749329
1030.844, 3.632690
1031.326, 1.789734
1031.809, 0.9052120
1032.291, 0.4307860
1032.773, 0.4526980
1033.255, 0.1904910
1033.737, 0.9199220
1034.219, 1.003052
1034.701, 0.9353030
1035.183, 3.009949
1035.666, 3.924866
1036.148, 4.104126
1036.630, 4.577148
1037.112, 5.578247
1037.594, 5.707153
1038.076, 3.069397
1038.558, 2.540894
1039.040, 7.694641
1039.522, 12.17072
1040.005, 11.13068
1040.487, 6.761047
1040.969, 3.430298
1041.451, 1.058167
1041.933, 5.6823999E-02
1042.415, 1.701904
1042.897, 2.878357
1043.379, 3.214111
1043.861, 2.794250
1044.344, 0.8110350
1044.826, 1.572144
1045.308, 1.828552
1045.790, 0.6306150
1046.272, 2.153442
1046.754, 1.669312
1047.236, 1.170593
1047.718, 1.016968
1048.201, 1.130188
1048.683, 1.807312
1049.165, 2.570007
1049.647, 2.397156
1050.129, 1.056641
1050.611, 0.1743160
1051.093, 0.5540770
1051.575, 0.7455440
1052.057, 0.2644650
1052.540, 1.063416
1053.022, 0.1033940
1053.504, 1.591858
1053.986, 1.836670
1054.468, 0.2768550
1054.950, 0.4048460
1055.432, 1.379456
1055.914, 2.958740
1056.396, 3.168152
1056.879, 3.089050
1057.361, 3.753784
1057.843, 4.624573
1058.325, 4.516968
1058.807, 3.282898
1059.289, 2.442688
1059.771, 2.733582
1060.253, 3.175964
1060.736, 3.508972
1061.218, 3.760559
1061.700, 4.110107
1062.182, 4.331482
1062.664, 3.843262
1063.146, 2.652283
1063.628, 2.003662
1064.110, 2.961426
1064.593, 3.561218
1065.075, 2.962585
1065.557, 2.105469
1066.039, 1.121582
1066.521, 0.5195310
1067.003, 1.241455
1067.485, 3.238037
1067.967, 5.058472
1068.449, 6.577576
1068.932, 6.991882
1069.414, 4.889587
1069.896, 2.906250
1070.378, 3.120605
1070.860, 4.518677
1071.342, 5.836182
1071.824, 6.761169
1072.306, 7.065369
1072.788, 6.362244
1073.271, 5.709412
1073.753, 5.460510
1074.235, 5.581787
1074.717, 6.140381
1075.199, 6.994019
1075.681, 8.126404
1076.163, 9.406067
1076.645, 10.39191
1077.127, 10.91278
1077.610, 11.21436
1078.092, 10.94238
1078.574, 11.00806
1079.056, 12.13159
1079.538, 13.89301
1080.020, 16.09772
1080.502, 18.38281
1080.984, 19.76129
1081.467, 19.71680
1081.949, 19.83008
1082.431, 20.58203
1082.913, 21.97748
1083.395, 24.37146
1083.877, 27.13220
1084.359, 29.25433
1084.841, 31.17352
1085.323, 34.32886
1085.806, 39.11322
1086.288, 44.07910
1086.770, 49.01318
1087.252, 53.47058
1087.734, 56.06360
1088.216, 59.13373
1088.698, 65.48767
1089.180, 73.85358
1089.662, 80.92261
1090.145, 86.06274
1090.627, 92.35492
1091.109, 100.8903
1091.591, 110.9008
1092.073, 122.7228
1092.555, 135.4592
1093.037, 148.1416
1093.519, 161.0851
1094.002, 175.0170
1094.484, 189.9638
1094.966, 205.1811
1095.448, 222.3875
1095.930, 236.8422
1096.412, 247.0492
1096.894, 253.9473
1097.376, 258.7924
1097.859, 260.3914
1098.341, 257.1987
1098.823, 249.1521
1099.305, 236.8658
1099.787, 218.8649
1100.269, 200.0094
1100.751, 179.9542
1101.233, 161.3640
1101.715, 145.3361
1102.198, 131.2920
1102.680, 118.9708
1103.162, 108.2339
1103.644, 98.41907
1104.126, 88.57135
1104.608, 81.81738
1105.090, 80.74841
1105.572, 80.34100
1106.054, 78.67859
1106.537, 77.00232
1107.019, 77.29688
1107.501, 78.19666
1107.983, 76.29968
1108.465, 71.03503
1108.947, 64.82507
1109.429, 56.78394
1109.911, 49.33459
1110.394, 43.25208
1110.876, 37.63470
1111.358, 31.42371
1111.840, 25.42682
1112.322, 21.08423
1112.804, 18.46429
1113.286, 16.29596
1113.768, 14.48950
1114.250, 13.27783
1114.733, 13.54852
1115.215, 13.22241
1115.697, 10.73358
1116.179, 7.856628
1116.661, 6.911926
1117.143, 7.534180
1117.625, 6.906982
1118.107, 4.089844
1118.589, 2.324097
1119.072, 2.192444
1119.554, 1.987427
1120.036, 0.8505250
1120.518, 3.6986999E-02
1121.000, 0.9188840
1121.482, 2.726563
1121.964, 3.071899
1122.446, 1.571228
1122.929, 1.007629
1123.411, 1.759155
1123.893, 2.059509
1124.375, 1.295593
1124.857, 0.7585450
1125.339, 1.357483
1125.821, 2.523010
1126.303, 3.269775
1126.786, 3.610535
1127.268, 4.300171
1127.750, 5.466248
1128.232, 6.297058
1128.714, 6.671936
1129.196, 6.629517
1129.678, 6.100342
1130.160, 5.681763
1130.642, 6.098877
1131.125, 7.113770
1131.607, 7.762085
1132.089, 8.114624
1132.571, 9.397949
1133.053, 11.64459
1133.535, 13.28345
1134.017, 13.84259
1134.499, 14.90631
1134.981, 17.76813
1135.464, 21.53687
1135.946, 24.60724
1136.428, 27.21350
1136.910, 29.79657
1137.392, 32.62054
1137.874, 37.22125
1138.356, 43.58588
1138.838, 49.32556
1139.321, 53.23462
1139.803, 56.94153
1140.285, 62.23676
1140.767, 68.67017
1141.249, 76.05438
1141.731, 83.71320
1142.213, 90.65656
1142.695, 96.36365
1143.177, 100.0305
1143.660, 101.3224
1144.142, 99.84387
1144.624, 94.90051
1145.106, 88.09729
1145.588, 80.76239
1146.070, 72.83264
1146.552, 63.64996
1147.034, 54.05927
1147.516, 45.28760
1147.999, 37.66235
1148.481, 31.31085
1148.963, 26.27051
1149.445, 22.42224
1149.927, 20.24078
1150.409, 18.57935
1150.891, 16.80652
1151.373, 14.94098
1151.856, 12.57581
1152.338, 10.29224
1152.820, 9.750916
1153.302, 11.30042
1153.784, 11.61658
1154.266, 8.600342
1154.748, 5.646301
1155.230, 3.589539
1155.713, 2.255676
1156.195, 2.011597
1156.677, 2.134888
1157.159, 1.687866
1157.641, 0.6331180
1158.123, 0.2827760
1158.605, 1.257813
1159.087, 1.303589
1159.569, 0.9902340
1160.052, 2.374268
1160.534, 1.272034
1161.016, 0.2075200
1161.498, 0.4938960
1161.980, 8.1603996E-02
1162.462, 0.1571040
1162.944, 0.8685910
1163.426, 0.3762210
1163.908, 2.005859
1164.391, 3.540833
1164.873, 3.760315
1165.355, 3.366089
1165.837, 2.518372
1166.319, 1.629272
1166.801, 1.180054
1167.283, 1.116516
1167.765, 1.306519
1168.247, 1.768982
1168.730, 1.735657
1169.212, 1.156616
1169.694, 0.7401730
1170.176, 0.6809080
1170.658, 0.8720090
1171.140, 1.278870
1171.622, 1.646301
1172.104, 1.441040
1172.587, 0.9111330
1173.069, 0.9701540
1173.551, 1.439941
1174.033, 1.553650
1174.515, 1.339111
1174.997, 1.582642
1175.479, 2.528748
1175.961, 3.241089
1176.443, 2.660583
1176.926, 2.122986
1177.408, 3.957275
1177.890, 6.404480
1178.372, 6.897522
1178.854, 5.973145
1179.336, 4.832153
1179.818, 3.763428
1180.300, 2.729797
1180.782, 1.704041
1181.265, 0.8356320
1181.747, 0.3376460
1182.229, 0.1041870
1182.711, 0.7676390
1183.193, 1.397461
1183.675, 2.311401
1184.157, 2.760010
1184.639, 0.8354490
1185.122, 3.507019
1185.604, 6.273682
1186.086, 5.288696
1186.568, 4.747009
1187.050, 6.147156
1187.532, 7.120300
1188.014, 6.601746
1188.496, 5.247437
1188.979, 3.054138
1189.461, 0.6873170
1189.943, 0.2693480
1190.425, 2.236084
1190.907, 3.539856
1191.389, 4.178284
1191.871, 4.096313
1192.353, 3.072205
1192.835, 1.834473
1193.318, 0.5593260
1193.800, 0.1328740
1194.282, 0.7357790
1194.764, 2.574890
1195.246, 2.815674
1195.728, 1.534912
1196.210, 1.022156
1196.692, 1.357605
1197.174, 1.814514
1197.657, 2.218628
1198.139, 3.087402
1198.621, 4.790405
1199.103, 6.236572
1199.585, 5.660217
1200.067, 4.062012
1200.549, 3.122253
1201.031, 2.856689
1201.514, 3.897888
1201.996, 5.571594
1202.478, 5.718811
1202.960, 3.962891
1203.442, 2.148682
1203.924, 1.210083
1204.406, 1.171021
1204.888, 2.799377
1205.370, 4.218933
1205.853, 3.579834
1206.335, 2.162720
1206.817, 1.458496
1207.299, 1.399475
1207.781, 1.338501
1208.263, 1.143799
1208.745, 1.125671
1209.227, 1.764343
1209.709, 1.957825
1210.192, 0.7708130
1210.674, 8.2641996E-02
1211.156, 0.4734500
1211.638, 1.581299
1212.120, 2.677673
1212.602, 3.563965
1213.084, 3.337708
1213.566, 1.664063
1214.049, 0.3560180
1214.531, 0.8269650
1215.013, 0.3956300
1215.495, 2.350281
1215.977, 4.677124
1216.459, 5.099182
1216.941, 4.475342
1217.423, 3.560425
1217.906, 2.642029
1218.388, 3.028931
1218.870, 4.339661
1219.352, 4.537903
1219.834, 3.777161
1220.316, 3.109436
1220.798, 2.809448
1221.280, 3.251892
1221.762, 4.638184
1222.245, 5.662231
1222.727, 4.379456
1223.209, 2.721741
1223.691, 3.063293
1224.173, 4.244019
1224.655, 4.471985
1225.137, 4.430969
1225.619, 6.501221
1226.101, 10.33856
1226.584, 11.56256
1227.066, 7.540955
1227.548, 4.405396
1228.030, 5.202881
1228.512, 6.125793
1228.994, 5.417908
1229.476, 4.402466
1229.958, 3.965637
1230.441, 4.054993
1230.923, 4.414063
1231.405, 5.067017
1231.887, 6.557373
1232.369, 9.219788
1232.851, 11.71649
1233.333, 14.13715
1233.815, 15.60992
1234.297, 15.72247
1234.780, 15.87183
1235.262, 16.40167
1235.744, 17.15314
1236.226, 18.16248
1236.708, 19.21082
1237.190, 19.37183
1237.672, 18.80475
1238.154, 17.63055
1238.636, 16.09210
1239.119, 15.38635
1239.601, 15.80872
1240.083, 15.88934
1240.565, 14.68561
1241.047, 12.96307
1241.529, 10.89032
1242.011, 9.234070
1242.493, 9.473572
1242.975, 9.993835
1243.458, 8.322144
1243.940, 5.474121
1244.422, 3.995422
1244.904, 4.306702
1245.386, 4.949585
1245.868, 6.288879
1246.350, 6.564453
1246.832, 4.337036
1247.315, 2.565430
1247.797, 2.599670
1248.279, 2.981873
1248.761, 2.387695
1249.243, 1.305725
1249.725, 0.6135250
1250.207, 0.7863770
1250.689, 0.9680790
1251.172, 1.121033
1251.654, 1.011963
1252.136, 0.5926510
1252.618, 0.6013790
1253.100, 1.296692
1253.582, 2.057739
1254.064, 2.445557
1254.546, 2.487976
1255.028, 1.901245
1255.510, 1.102356
1255.993, 0.9365840
1256.475, 1.110168
1256.957, 1.028564
1257.439, 0.7819820
1257.921, 0.7863160
1258.403, 1.091125
1258.885, 1.484924
1259.367, 1.983826
1259.850, 2.205872
1260.332, 2.000732
1260.814, 1.432312
1261.296, 0.2601930
1261.778, 1.500488
1262.260, 0.5419310
1262.742, 1.338196
1263.224, 1.931396
1263.707, 1.434814
1264.189, 1.643127
1264.671, 2.983582
1265.153, 3.444214
1265.635, 2.714905
1266.117, 2.277832
1266.599, 2.521362
1267.081, 3.187500
1267.563, 4.326416
1268.046, 5.263245
1268.528, 5.115417
1269.010, 4.267883
1269.492, 2.686646
1269.974, 0.9948120
1270.456, 1.161865
1270.938, 2.782776
1271.420, 5.018982
1271.902, 7.287170
1272.385, 8.046997
1272.867, 6.394653
1273.349, 3.459167
1273.831, 1.101929
1274.313, 0.2604370
1274.795, 1.127136
1275.277, 2.680908
1275.759, 2.274780
1276.242, 1.740234
1276.724, 3.921204
1277.206, 7.256348
1277.688, 7.283936
1278.170, 3.702271
1278.652, 1.576172
1279.134, 1.076050
1279.616, 0.9702150
1280.099, 2.561096
1280.581, 4.103638
1281.063, 5.390259
1281.545, 5.744019
1282.027, 4.639465
1282.509, 2.971924
1282.991, 1.247559
1283.473, 1.4038000E-02
1283.955, 0.0000000E+00
##END=
