Repository: EleMANtr0/pytorch_GNN

It is a project im currently working on using pytorch and pytorch_geometric. python version 3.12

All data processing, training models and getting results are in directory processing
Project consists of making dataset (creating graphs, assigning features to nodes and on graph level, putting raman spectras respectively.
This part was contributed and modified from https://github.com/gordondowns/cs224w-project.git), building model structures, training,
saving models, saving charts and saving predictions in ordered way.

File: data/raw/raman/unrated_oriented/Actinolite__R060045-4__Raman__514__0__depolarized__Raman_Data_Processed__15802.txt
##NAMES=Actinolite
##RRUFFID=R060045
##IDEAL CHEMISTRY=Ca_2_(Mg_4.5-2.5_Fe^2+^_0.5-2.5_)Si_8_O_22_(OH)_2_
##LOCALITY=Colorado, USA
##OWNER=RRUFF
##SOURCE=University of Arizona Mineral Museum
##DESCRIPTION=Green prismatic crystals in a radial arrangement
##STATUS=The identification of this mineral has been confirmed by X-ray diffraction and chemical analysis
##URL=rruff.info/R060045
##MEASURED CHEMISTRY=(Ca_1.99_Na_0.01_)_Σ=2_(Mg_4.20_Fe^2+^_0.59_Al_0.09_Fe^3+^_0.08_Mn_0.02_Ti_0.01_)_Σ=5_(Si_7.82_Al_0.18_)_Σ=8_O_22_(OH)_2_
##PIN_ID=M00155
##ORIENTATION=Laser parallel to b* (0 1 0). Fiducial mark perpendicular to laser is parallel to c [0 0 1]
137.8140, 0.0000000E+00
139.0430, 29.77539
140.2710, 72.43164
141.5000, 21.78906
142.7280, 14.54297
143.9560, 31.73047
145.1840, 52.92578
146.4120, 161.4043
147.6390, 229.4746
148.8670, 319.9434
150.0940, 522.4434
151.3210, 1065.666
152.5490, 1905.377
153.7750, 3020.375
155.0020, 4676.549
156.2290, 5921.906
157.4550, 5857.297
158.6810, 3979.566
159.9080, 2481.592
161.1340, 1636.275
162.3590, 1005.547
163.5850, 849.3418
164.8110, 746.6152
166.0360, 916.3223
167.2610, 1093.424
168.4860, 1402.891
169.7110, 1878.756
170.9360, 2495.027
172.1610, 3958.307
173.3850, 5502.594
174.6100, 7774.045
175.8340, 9877.576
177.0580, 9545.178
178.2820, 7455.842
179.5050, 5279.574
180.7290, 3401.373
181.9520, 2273.252
183.1760, 1504.221
184.3990, 976.2930
185.6220, 662.4648
186.8450, 356.0566
188.0670, 159.1074
189.2900, 196.5742
190.5120, 223.1328
191.7340, 322.7832
192.9560, 203.5215
194.1780, 353.3477
195.4000, 143.2520
196.6220, 16.23438
197.8430, 384.2910
199.0640, 167.4180
200.2860, 442.8516
201.5070, 296.2383
202.7270, 507.5117
203.9480, 491.7148
205.1690, 587.4297
206.3890, 560.9512
207.6090, 863.5488
208.8290, 1215.348
210.0490, 1210.102
211.2690, 1930.039
212.4890, 2449.986
213.7080, 2894.914
214.9280, 3876.840
216.1470, 5224.785
217.3660, 6772.754
218.5850, 8174.748
219.8030, 9627.801
221.0220, 9654.891
222.2400, 9069.027
223.4590, 7565.283
224.6770, 6140.676
225.8950, 4669.270
227.1120, 3680.090
228.3300, 2818.070
229.5480, 2373.131
230.7650, 2008.273
231.9820, 1645.449
233.1990, 1199.656
234.4160, 1016.979
235.6330, 752.3809
236.8490, 739.8047
238.0660, 596.2480
239.2820, 556.7090
240.4980, 365.1875
241.7140, 261.7363
242.9300, 172.3594
244.1460, 402.0195
245.3610, 403.6973
246.5770, 440.4180
247.7920, 423.1445
249.0070, 388.8789
250.2220, 322.6230
251.4370, 362.3848
252.6510, 346.8613
253.8660, 426.9902
255.0800, 381.8047
256.2940, 234.6230
257.5080, 229.4473
258.7220, 279.2773
259.9360, 122.2910
261.1490, 347.9512
262.3630, 7.207031
263.5760, 42.36133
264.7890, 86.49023
266.0020, 58.34375
267.2150, 43.44141
268.4270, 23.06055
269.6400, 53.07812
270.8520, 61.21289
272.0640, 157.3457
273.2760, 8.476563
274.4880, 57.61914
275.7000, 58.75977
276.9120, 203.9062
278.1230, 62.89844
279.3340, 130.6699
280.5450, 3.617188
281.7560, 38.93945
282.9670, 257.8828
284.1780, 277.1113
285.3880, 475.0273
286.5980, 431.8164
287.8090, 532.7539
289.0190, 490.9785
290.2290, 722.3535
291.4380, 403.8730
292.6480, 528.5234
293.8570, 618.2910
295.0670, 494.1602
296.2760, 726.1270
297.4850, 585.1777
298.6930, 728.3105
299.9020, 744.4160
301.1110, 660.6855
302.3190, 513.0527
303.5270, 571.8242
304.7350, 433.4883
305.9430, 424.9922
307.1510, 424.5234
308.3580, 107.5273
309.5660, 171.2031
310.7730, 61.65430
311.9800, 281.1992
313.1870, 216.4824
314.3940, 444.9863
315.6010, 170.4180
316.8070, 282.5000
318.0130, 304.3574
319.2200, 332.2891
320.4260, 318.3945
321.6310, 395.6445
322.8370, 325.2812
324.0430, 526.8379
325.2480, 666.8574
326.4540, 726.0938
327.6590, 751.8066
328.8640, 969.0605
330.0680, 880.2109
331.2730, 892.5859
332.4780, 810.9102
333.6820, 1010.992
334.8860, 1041.178
336.0900, 1218.273
337.2940, 1394.375
338.4980, 1507.486
339.7010, 1477.600
340.9050, 1325.717
342.1080, 1448.842
343.3110, 1289.971
344.5140, 1322.824
345.7170, 1094.283
346.9200, 1101.406
348.1220, 1103.523
349.3240, 1359.641
350.5270, 934.6855
351.7290, 1173.637
352.9310, 977.4023
354.1320, 1148.672
355.3340, 1052.705
356.5350, 1113.646
357.7370, 1155.590
358.9380, 1178.539
360.1390, 1274.492
361.3400, 1616.445
362.5400, 1818.557
363.7410, 2213.418
364.9410, 2456.648
366.1410, 2679.922
367.3410, 2718.598
368.5410, 2901.078
369.7410, 2451.049
370.9400, 2163.020
372.1400, 1626.992
373.3390, 1374.959
374.5380, 1324.926
375.7370, 1336.891
376.9360, 1094.854
378.1350, 1133.812
379.3330, 1134.770
380.5310, 1086.719
381.7300, 1418.666
382.9280, 1323.609
384.1260, 1643.547
385.3230, 2046.480
386.5210, 2521.410
387.7180, 2946.332
388.9160, 2986.248
390.1130, 3436.160
391.3100, 3404.066
392.5060, 3297.965
393.7030, 2848.859
394.9000, 2315.746
396.0960, 1968.627
397.2920, 1491.504
398.4880, 1222.369
399.6840, 1096.230
400.8800, 1067.088
402.0750, 809.9375
403.2710, 1009.779
404.4660, 738.6133
405.6610, 955.4434
406.8560, 1197.160
408.0510, 1156.037
409.2450, 1182.867
410.4400, 1256.666
411.6340, 1135.457
412.8280, 1292.242
414.0220, 1138.709
415.2160, 1055.877
416.4100, 860.6328
417.6030, 684.2559
418.7970, 704.5156
419.9900, 495.7207
421.1830, 555.6426
422.3760, 257.8789
423.5690, 387.5957
424.7610, 24.76172
425.9540, 165.0508
427.1460, 25.27734
428.3380, 300.3730
429.5300, 219.0273
430.7220, 238.6836
431.9140, 357.5488
433.1050, 381.2090
434.2970, 187.8672
435.4880, 436.5234
436.6790, 270.1797
437.8700, 273.8320
439.0610, 257.5762
440.2510, 131.2188
441.4420, 209.2344
442.6320, 1.076172
443.8220, 141.6953
445.0120, 71.31055
446.2020, 12.33398
447.3910, 33.43750
448.5810, 150.4590
449.7700, 2.849609
450.9600, 111.5723
452.1490, 135.0957
453.3370, 49.49023
454.5260, 97.88477
455.7150, 12.91211
456.9030, 79.37891
458.0910, 141.1445
459.2800, 69.98438
460.4670, 98.89844
461.6550, 150.5957
462.8430, 80.62305
464.0300, 33.26172
465.2180, 179.7656
466.4050, 28.71484
467.5920, 123.6465
468.7790, 75.57227
469.9650, 25.93750
471.1520, 52.43164
472.3380, 2.607422
473.5250, 21.81641
474.7110, 71.92969
475.8970, 133.6602
477.0820, 111.3750
478.2680, 141.0781
479.4540, 185.7656
480.6390, 213.4023
481.8240, 231.1016
483.0090, 321.7500
484.1940, 237.3848
485.3780, 297.0078
486.5630, 106.3848
487.7470, 65.19336
488.9320, 268.7520
490.1160, 1.328125
491.3000, 329.8691
492.4830, 178.3965
493.6670, 24.91016
494.8500, 4.419922
496.0340, 71.89648
497.2170, 128.3594
498.4000, 163.2852
499.5820, 207.9199
500.7650, 249.6836
501.9480, 227.1133
503.1300, 208.5293
504.3120, 119.9336
505.4940, 4.347656
506.6760, 17.72656
507.8580, 86.03125
509.0390, 108.4238
510.2210, 327.7676
511.4020, 410.1035
512.5830, 486.4258
513.7640, 460.7754
514.9450, 528.1074
516.1250, 502.4258
517.3060, 479.7305
518.4860, 448.0312
519.6660, 530.3184
520.8460, 541.6055
522.0260, 422.8770
523.2060, 338.1348
524.3850, 552.3730
525.5650, 627.5977
526.7440, 520.8184
527.9230, 479.0293
529.1020, 527.2324
530.2810, 500.4199
531.4590, 393.5898
532.6380, 794.7871
533.8160, 791.9688
534.9940, 394.1328
536.1720, 549.2832
537.3500, 184.4746
538.5270, 426.6855
539.7050, 506.8828
540.8820, 285.0605
542.0590, 352.2324
543.2360, 458.3867
544.4130, 283.5254
545.5900, 224.6445
546.7660, 288.7480
547.9430, 422.8320
549.1190, 197.9043
550.2950, 184.9609
551.4710, 277.9980
552.6470, 460.0195
553.8220, 501.0195
554.9980, 305.0039
556.1730, 246.9766
557.3480, 228.9414
558.5230, 326.9121
559.6980, 230.8672
560.8730, 231.8105
562.0470, 358.7383
563.2220, 82.70508
564.3960, 535.6465
565.5700, 282.5703
566.7440, 243.3301
567.9170, 482.2188
569.0910, 461.9004
570.2640, 258.7539
571.4380, 316.5879
572.6110, 153.4004
573.7840, 372.1934
574.9570, 282.9688
576.1290, 406.7188
577.3020, 253.4531
578.4740, 248.7188
579.6460, 185.4121
580.8180, 307.0840
581.9900, 119.7363
583.1620, 160.5410
584.3330, 340.4180
585.5040, 265.4180
586.6760, 111.9492
587.8470, 2.111328
589.0180, 108.4707
590.1880, 60.94336
591.3590, 85.59375
592.5290, 3.757813
593.7000, 71.92773
594.8700, 158.5977
596.0400, 9.039063
597.2090, 140.7480
598.3790, 201.3086
599.5490, 198.9062
600.7180, 428.8418
601.8870, 66.00391
603.0560, 217.0820
604.2250, 27.01562
605.3940, 158.0762
606.5620, 222.0703
607.7300, 243.4922
608.8990, 173.4434
610.0670, 124.1719
611.2350, 290.4160
612.4020, 329.1113
613.5700, 209.9102
614.7370, 459.4766
615.9050, 314.0801
617.0720, 289.9180
618.2390, 511.6641
619.4060, 406.8887
620.5720, 421.6738
621.7390, 385.5840
622.9050, 448.3359
624.0710, 630.6035
625.2370, 623.6484
626.4030, 764.3457
627.5690, 708.5234
628.7340, 724.8594
629.9000, 593.6309
631.0650, 621.4160
632.2300, 763.0254
633.3950, 819.8047
634.5600, 738.8418
635.7240, 900.8457
636.8890, 923.1230
638.0530, 1176.006
639.2170, 1025.814
640.3810, 1291.516
641.5450, 1332.777
642.7080, 1631.473
643.8720, 1972.504
645.0350, 1997.365
646.1980, 2411.285
647.3610, 2516.320
648.5240, 2731.359
649.6870, 3235.053
650.8490, 3442.600
652.0120, 3709.402
653.1740, 4038.518
654.3360, 4173.762
655.4980, 4547.502
656.6600, 4702.053
657.8210, 5145.959
658.9830, 5861.902
660.1440, 6539.734
661.3050, 7603.031
662.4660, 8894.453
663.6270, 10922.66
664.7870, 12939.93
665.9480, 15656.48
667.1080, 18584.85
668.2680, 22372.96
669.4280, 25922.18
670.5880, 28150.63
671.7480, 28582.29
672.9070, 26706.65
674.0670, 23027.54
675.2260, 18834.18
676.3850, 15223.03
677.5440, 11844.24
678.7030, 9207.578
679.8610, 7204.357
681.0200, 5798.551
682.1780, 4940.281
683.3360, 4067.330
684.4940, 3361.129
685.6520, 2991.791
686.8090, 2750.174
687.9670, 2096.791
689.1240, 1817.385
690.2810, 1962.109
691.4380, 1641.658
692.5950, 1359.184
693.7520, 1354.980
694.9080, 1193.922
696.0650, 1161.428
697.2210, 729.8594
698.3770, 720.2715
699.5330, 682.6582
700.6880, 636.3164
701.8440, 584.7773
702.9990, 473.8750
704.1550, 456.1660
705.3100, 575.4355
706.4650, 353.6934
707.6190, 446.9297
708.7740, 343.2441
709.9290, 331.4434
711.0830, 282.6172
712.2370, 296.5645
713.3910, 308.6914
714.5450, 354.7949
715.6980, 288.8789
716.8520, 110.9395
718.0050, 266.9688
719.1580, 441.8828
720.3110, 301.8691
721.4640, 199.4570
722.6170, 200.1855
723.7700, 141.1055
724.9220, 259.9980
726.0740, 401.4512
727.2260, 219.7930
728.3780, 449.1855
729.5300, 324.1797
730.6810, 139.9473
731.8330, 489.5566
732.9840, 257.3906
734.1350, 378.9824
735.2860, 235.3965
736.4370, 203.9512
737.5880, 214.7422
738.7380, 467.5586
739.8880, 224.3555
741.0390, 459.7090
742.1890, 409.5000
743.3380, 624.1934
744.4880, 567.8965
745.6380, 387.6465
746.7870, 423.3789
747.9360, 745.0840
749.0850, 660.5840
750.2340, 567.3848
751.3830, 675.2031
752.5310, 527.3535
753.6800, 476.5391
754.8280, 357.1875
755.9760, 207.8145
757.1240, 111.4238
758.2720, 217.0566
759.4190, 177.6211
760.5670, 296.1680
761.7140, 82.69531
762.8610, 131.1973
764.0080, 290.6797
765.1550, 192.8574
766.3020, 241.5020
767.4480, 80.15625
768.5950, 172.1035
769.7410, 250.3555
770.8870, 160.5898
772.0330, 37.19727
773.1780, 138.9590
774.3240, 188.1074
775.4690, 94.23633
776.6140, 129.3438
777.7590, 51.57031
778.9040, 40.45117
780.0490, 141.4473
781.1940, 61.42578
782.3380, 58.62109
783.4820, 95.26758
784.6260, 27.14258
785.7700, 248.9980
786.9140, 59.16211
788.0580, 11.61133
789.2010, 72.35352
790.3450, 127.9238
791.4880, 219.6934
792.6310, 71.29688
793.7730, 109.8770
794.9160, 15.56250
796.0590, 32.95703
797.2010, 31.54688
798.3430, 147.8965
799.4850, 112.3223
800.6270, 156.7285
801.7690, 137.1191
802.9100, 14.50781
804.0520, 3.826172
805.1930, 8.871094
806.3340, 126.3945
807.4750, 62.64258
808.6160, 131.1270
809.7560, 74.00195
810.8970, 196.1094
812.0370, 22.20312
813.1770, 200.7246
814.3170, 111.7891
815.4570, 47.06055
816.5960, 216.8906
817.7360, 18.29492
818.8750, 369.4805
820.0140, 88.24023
821.1530, 140.9844
822.2920, 169.7129
823.4310, 14.42773
824.5690, 269.1230
825.7070, 228.8027
826.8460, 118.4688
827.9840, 227.1172
829.1220, 186.7559
830.2590, 86.38086
831.3970, 45.98828
832.5340, 142.5781
833.6710, 162.1543
834.8080, 151.7188
835.9450, 275.2695
837.0820, 78.80859
838.2190, 37.67188
839.3550, 75.81055
840.4910, 353.2812
841.6270, 154.7363
842.7630, 204.1836
843.8990, 185.8711
845.0350, 118.2910
846.1700, 193.6992
847.3060, 237.0938
848.4410, 299.4785
849.5760, 424.8516
850.7100, 445.2148
851.8450, 175.5645
852.9800, 238.9023
854.1140, 286.6797
855.2480, 345.9961
856.3820, 590.3008
857.5160, 543.5977
858.6500, 303.7090
859.7830, 562.8145
860.9170, 231.6836
862.0500, 371.9551
863.1830, 398.2168
864.3160, 283.4062
865.4480, 136.6641
866.5810, 249.9141
867.7130, 353.8145
868.8460, 299.0898
869.9780, 385.3848
871.1100, 48.67188
872.2410, 310.9668
873.3730, 212.2090
874.5050, 150.4883
875.6360, 219.7773
876.7670, 105.0547
877.8980, 317.3242
879.0290, 94.58594
880.1590, 301.8496
881.2900, 105.1055
882.4200, 361.3535
883.5500, 179.5898
884.6800, 90.83594
885.8100, 65.07617
886.9400, 23.69531
888.0690, 267.5527
889.1990, 204.7930
890.3280, 315.0215
891.4570, 403.2656
892.5860, 218.4902
893.7140, 75.30664
894.8430, 225.5332
895.9710, 196.6113
897.1000, 311.8223
898.2280, 473.4902
899.3560, 238.3555
900.4830, 493.5410
901.6110, 149.5156
902.7380, 167.7051
903.8660, 491.7754
904.9930, 294.8164
906.1200, 331.9980
907.2460, 585.9883
908.3730, 425.7793
909.5000, 458.6719
910.6260, 468.7676
911.7520, 195.4707
912.8780, 558.3242
914.0040, 653.2637
915.1290, 345.6152
916.2550, 450.5312
917.3800, 629.0801
918.5050, 604.6270
919.6300, 820.3418
920.7550, 979.5508
921.8800, 1328.697
923.0040, 1504.250
924.1290, 1704.148
925.2530, 1956.764
926.3770, 2248.041
927.5010, 2763.170
928.6250, 2813.793
929.7480, 2783.578
930.8720, 2653.004
931.9950, 2440.375
933.1180, 2343.834
934.2410, 1960.803
935.3640, 1539.645
936.4860, 1707.678
937.6090, 1258.629
938.7310, 1136.273
939.8530, 951.0898
940.9750, 971.1270
942.0970, 968.0488
943.2180, 1021.707
944.3400, 967.1328
945.4610, 935.8516
946.5820, 953.0195
947.7030, 890.4180
948.8240, 620.5898
949.9450, 701.3750
951.0650, 885.0156
952.1860, 340.1953
953.3060, 721.9414
954.4260, 512.1289
955.5460, 372.9805
956.6650, 527.0898
957.7850, 305.3164
958.9040, 340.8125
960.0230, 717.0547
961.1420, 233.2969
962.2610, 52.36719
963.3800, 301.6211
964.4990, 258.8711
965.6170, 303.8320
966.7350, 143.6289
967.8530, 39.84766
968.9710, 134.1094
970.0890, 49.46875
971.2070, 88.65234
972.3240, 39.63281
973.4410, 142.7930
974.5580, 83.77734
975.6750, 191.0703
976.7920, 83.35938
977.9090, 24.34375
979.0250, 116.9531
980.1410, 148.1641
981.2580, 97.46875
982.3740, 156.7773
983.4890, 284.0898
984.6050, 196.4102
985.7200, 246.7344
986.8360, 67.06250
987.9510, 42.39453
989.0660, 224.7305
990.1810, 35.07812
991.2950, 407.4219
992.4100, 288.7734
993.5240, 500.2070
994.6390, 0.5742190
995.7530, 73.95703
996.8660, 80.32422
997.9800, 258.7070
999.0940, 394.0898
1000.207, 489.8672
1001.320, 578.1562
1002.433, 690.2656
1003.546, 709.6680
1004.659, 687.0742
1005.772, 801.3594
1006.884, 799.8711
1007.996, 975.2891
1009.108, 929.7109
1010.220, 1299.141
1011.332, 1539.574
1012.444, 1277.008
1013.555, 1016.418
1014.666, 1035.859
1015.777, 1117.312
1016.888, 1302.762
1017.999, 1114.465
1019.110, 1201.906
1020.220, 1243.246
1021.331, 1132.898
1022.441, 1331.367
1023.551, 1494.844
1024.661, 1880.430
1025.770, 1937.781
1026.880, 1930.270
1027.989, 2001.715
1029.098, 2082.211
1030.207, 2219.711
1031.316, 1898.215
1032.425, 1673.727
1033.533, 1726.246
1034.642, 1413.617
1035.750, 1212.203
1036.858, 1232.746
1037.966, 1263.367
1039.073, 1393.992
1040.181, 1496.141
1041.288, 1589.773
1042.396, 1897.422
1043.503, 1976.082
1044.610, 2233.133
1045.716, 2571.945
1046.823, 2942.914
1047.929, 3414.145
1049.036, 3949.477
1050.142, 4563.191
1051.248, 5272.910
1052.353, 6055.648
1053.459, 6772.398
1054.564, 7964.148
1055.670, 8815.910
1056.775, 8827.691
1057.880, 9087.484
1058.985, 8146.281
1060.089, 7641.355
1061.194, 6734.090
1062.298, 6003.938
1063.402, 5152.121
1064.506, 4683.988
1065.610, 4166.867
1066.713, 3975.762
1067.817, 3419.355
1068.920, 3117.258
1070.023, 2565.164
1071.126, 2414.309
1072.229, 1913.230
1073.332, 1757.164
1074.435, 1436.105
1075.537, 1094.055
1076.639, 1148.004
1077.741, 788.4102
1078.843, 902.4141
1079.945, 845.4453
1081.046, 670.4492
1082.148, 655.5195
1083.249, 787.6406
1084.350, 855.7578
1085.451, 808.6016
1086.551, 671.7383
1087.652, 617.6445
1088.752, 614.1523
1089.853, 652.4258
1090.953, 385.9336
1092.053, 248.0859
1093.152, 421.2422
1094.252, 475.4023
1095.351, 310.5664
1096.451, 190.7383
1097.550, 208.9141
1098.649, 186.1484
1099.748, 134.3242
1100.846, 183.5117
1101.945, 180.6875
1103.043, 329.8711
1104.141, 173.0508
1105.239, 243.2539
1106.337, 110.4492
1107.434, 147.6484
1108.532, 151.8516
1109.629, 281.0469
1110.726, 266.9922
1111.823, 307.1992
1112.920, 336.4062
1114.017, 269.6133
1115.113, 92.82812
1116.210, 164.0352
1117.306, 186.2461
1118.402, 7.453125
1119.498, 45.66016
1120.593, 240.8711
1121.689, 142.0781
1122.784, 287.2852
1123.879, 313.4961
1124.974, 0.2929690
1126.069, 110.9141
1127.164, 52.89844
1128.259, 309.2773
1129.353, 300.4570
1130.447, 218.6328
1131.541, 249.8125
1132.635, 254.9922
1133.729, 140.1680
1134.822, 11.34375
1135.916, 127.5156
1137.009, 35.30469
1138.102, 82.15234
1139.195, 213.9570
1140.288, 45.06641
1141.380, 131.1758
1142.473, 64.28516
1143.565, 71.93359
1144.657, 101.4961
1145.749, 94.60156
1146.841, 311.7109
1147.932, 275.8320
1149.024, 65.07812
1150.115, 57.98828
1151.206, 125.0586
1152.297, 144.8750
1153.388, 211.1172
1154.479, 27.10938
1155.569, 60.90234
1156.659, 40.94531
1157.750, 146.9805
1158.839, 213.9062
1159.929, 185.4102
1161.019, 75.76172
1162.108, 99.68750
1163.198, 56.61719
1164.287, 21.53516
1165.376, 54.53906
1166.465, 104.3477
1167.553, 39.76953
1168.642, 220.0898
1169.730, 99.94531
1170.818, 16.19531
1171.906, 177.6406
1172.994, 204.4805
1174.082, 37.31250
1175.170, 4.148438
1176.257, 25.02344
1177.344, 6.781250
1178.431, 35.57812
1179.518, 40.62500
1180.605, 25.53906
1181.691, 103.9062
1182.778, 67.66797
1183.864, 128.4258
1184.950, 109.1875
1186.036, 138.9453
1187.122, 104.6953
1188.207, 91.44531
1189.292, 79.19531
1190.378, 10.94141
1191.463, 18.32031
1192.548, 96.39844
1193.632, 56.88281
1194.717, 68.79297
1195.801, 79.46875
1196.886, 80.14062
1197.970, 62.19141
1199.054, 121.4336
1200.137, 93.33594
1201.221, 12.67969
1202.305, 125.2891
1203.388, 212.9023
1204.471, 45.51172
1205.554, 80.11328
1206.637, 43.71484
1207.719, 8.917969
1208.802, 48.37891
1209.884, 18.52344
1210.966, 67.03125
1212.048, 147.5859
1213.130, 33.73047
1214.212, 277.2773
1215.293, 4.820313
1216.374, 46.34766
1217.456, 3.878906
1218.536, 69.60938
1219.617, 2.144531
1220.698, 21.69922
1221.778, 151.7266
1222.859, 174.2109
1223.939, 257.6250
1225.019, 233.0391
1226.099, 129.1367
1227.178, 224.5391
1228.258, 27.94141
1229.337, 406.3320
1230.417, 155.7227
1231.496, 217.1094
1232.574, 291.4922
1233.653, 87.87109
1234.732, 34.24219
1235.810, 203.6094
1236.888, 115.9766
1237.966, 187.3359
1239.044, 181.6953
1240.122, 206.6406
1241.199, 150.8320
1242.277, 254.1758
1243.354, 146.5195
1244.431, 68.85938
1245.508, 172.1953
1246.585, 163.5234
1247.661, 322.8516
1248.738, 369.1719
1249.814, 252.4961
1250.890, 214.8086
1251.966, 319.1211
1253.042, 273.4297
1254.117, 241.7383
1255.193, 370.9609
1256.268, 299.2617
1257.343, 321.5430
1258.418, 415.8594
1259.493, 249.1445
1260.567, 336.6758
1261.642, 348.7109
1262.716, 362.9844
1263.790, 316.2578
1264.864, 324.5273
1265.938, 400.7969
1267.011, 450.9297
1268.085, 530.1406
1269.158, 501.1250
1270.231, 468.7461
1271.304, 438.0430
1272.377, 474.3359
1273.450, 465.6289
1274.522, 576.9219
1275.594, 601.2148
1276.666, 508.5000
1277.738, 280.4570
1278.810, 352.4922
1279.882, 428.7734
1280.953, 112.0469
1282.025, 524.0039
1283.096, 682.2812
1284.167, 602.5547
1285.238, 409.7227
1286.308, 563.1289
1287.379, 308.3984
1288.449, 464.4766
1289.519, 263.7461
1290.589, 597.0195
1291.659, 211.2891
1292.729, 312.5547
1293.798, 221.8125
1294.868, 396.2266
1295.937, 535.5000
1297.006, 373.8047
1298.075, 495.0703
1299.143, 673.3398
1300.212, 242.0859
1301.280, 251.3555
1302.348, 223.6172
1303.416, 258.8828
1304.484, 263.7578
1305.552, 632.8750
1306.620, 606.8516
1307.687, 228.1172
1308.754, 625.2188
1309.821, 589.4766
1310.888, 232.7461
1311.955, 518.0156
1313.021, 507.2852
1314.088, 440.5625
1315.154, 478.8359
1316.220, 373.1133
1317.286, 574.3906
1318.352, 408.6719
1319.417, 720.7266
1320.483, 592.5859
1321.548, 601.4062
1322.613, 500.3594
1323.678, 312.6445
1324.743, 355.9258
1325.807, 288.2109
1326.872, 360.7969
1327.936, 291.0820
1329.000, 275.3711
1330.064, 268.4297
1331.128, 137.7227
1332.191, 35.00391
1333.255, 230.2812
1334.318, 267.5664
1335.381, 461.8477
1336.444, 447.7148
1337.507, 191.9922
1338.569, 233.2305
1339.632, 390.5039
1340.694, 55.22266
1341.756, 42.03906
1342.818, 370.3125
1343.880, 362.8672
1344.941, 307.1367
1346.003, 303.6328
1347.064, 224.5430
1348.125, 328.6875
1349.186, 13.60547
1350.247, 51.10938
1351.308, 55.16406
1352.368, 298.4492
1353.428, 62.26953
1354.489, 227.0078
1355.549, 74.29297
1356.608, 195.5195
1357.668, 178.8164
1358.727, 407.1133
1359.787, 279.4141
1360.846, 208.7188
1361.905, 174.0273
1362.964, 348.3281
1364.022, 199.6484
1365.081, 314.9648
1366.139, 244.2930
1367.197, 45.62109
1368.255, 41.04688
1369.313, 283.2773
1370.371, 357.6094
1371.428, 337.9453
1372.486, 138.2891
1373.543, 333.6328
1374.600, 388.9844
1375.657, 208.3438
1376.713, 246.7070
1377.770, 317.0742
1378.826, 285.4492
1379.882, 235.8320
1380.938, 308.2227
1381.994, 382.6172
1383.050, 201.0156
1384.106, 180.4258
1385.161, 1.074219
1386.216, 60.36719
1387.271, 77.80078
1388.326, 160.2461
1389.381, 226.6992
1390.435, 208.1602
1391.490, 238.6250
1392.544, 252.1016
1393.598, 109.5859
1394.652, 355.2188
1395.705, 158.7500
1396.759, 47.50000
1397.812, 295.0547
1398.866, 79.61328
1399.919, 381.1836
1400.972, 313.7617
1402.024, 94.34766
1403.077, 207.9492
1404.129, 23.44141
1405.181, 95.17188
1406.233, 213.8203
1407.285, 388.4805
1408.337, 180.1484
1409.389, 209.8633
1410.440, 123.5938
1411.491, 52.34375
1412.542, 217.1172
1413.593, 242.9141
1414.644, 26.27344
1415.695, 382.5508
1416.745, 248.3867
1417.795, 64.23828
1418.845, 109.1016
1419.895, 21.98438
1420.945, 201.8867
1421.995, 353.6133
1423.044, 647.3398
1424.093, 30.08984
1425.142, 102.8477
1426.191, 231.6094
1427.240, 164.3867
1428.289, 255.1719
1429.337, 183.9648
1430.385, 299.7617
1431.433, 116.5625
1432.481, 182.3750
1433.529, 268.1914
1434.577, 380.0039
1435.624, 656.8398
1436.672, 497.6914
1437.719, 754.6914
1438.766, 388.9453
1439.812, 669.3008
1440.859, 643.4688
1441.905, 662.4961
1442.952, 934.4453
1443.998, 675.5430
1445.044, 836.3281
1446.090, 678.9648
1447.135, 561.4453
1448.181, 1055.254
1449.226, 1009.082
1450.271, 671.9453
1451.316, 849.8359
1452.361, 1114.738
1453.405, 699.6523
1454.450, 763.5781
1455.494, 897.5312
1456.538, 960.5156
1457.582, 689.6758
1458.626, 961.6602
1459.670, 797.6680
1460.713, 605.7539
1461.757, 719.5391
1462.800, 786.6562
1463.843, 622.6836
1464.886, 705.8047
1465.928, 925.9453
1466.971, 647.0938
1468.013, 501.2656
1469.055, 473.4492
1470.097, 694.6484
1471.139, 455.1016
1472.181, 578.3203
1473.222, 296.5508
1474.263, 303.8047
1475.305, 667.0742
1476.346, 462.3633
1477.386, 234.6758
1478.427, 595.0000
1479.468, 566.3164
1480.508, 478.6797
1481.548, 452.0586
1482.588, 310.4648
1483.628, 211.8281
1484.668, 26.14844
1485.707, 149.4766
1486.747, 326.8320
1487.786, 113.1953
1488.825, 722.5664
1489.864, 250.9531
1490.902, 247.3594
1491.941, 409.7773
1492.979, 170.2148
1494.017, 92.36719
1495.055, 93.81250
1496.093, 119.2656
1497.131, 170.7422
1498.168, 56.22656
1499.206, 219.7344
1500.243, 464.2617
1501.280, 226.8047
1502.317, 44.36719
1503.354, 350.9492
1504.390, 300.5469
1505.426, 127.1602
1506.463, 330.7773
1507.499, 363.4102
1508.535, 227.0430
1509.570, 17.70312
1510.606, 301.4023
1511.641, 74.13281
1512.676, 224.8789
1513.711, 369.6562
1514.746, 186.4922
1515.781, 458.3789
1516.816, 214.3125
1517.850, 112.3320
1518.884, 164.5820
1519.918, 267.5312
1520.952, 1.675781
1521.986, 95.89844
1523.019, 358.1523
1524.053, 352.4492
1525.086, 303.7812
1526.119, 304.1562
1527.152, 155.5625
1528.185, 367.0195
1529.217, 433.5195
1530.250, 96.08594
1531.282, 343.7188
1532.314, 407.4062
1533.346, 466.1914
1534.377, 404.0430
1535.409, 287.9648
1536.440, 319.9570
1537.472, 195.0273
1538.503, 313.1797
1539.534, 150.4141
1540.564, 346.4453
1541.595, 566.8633
1542.625, 468.3945
1543.656, 521.0352
1544.686, 435.7891
1545.716, 177.2578
1546.745, 219.0859
1547.775, 84.88281
1548.804, 255.5977
1549.834, 375.2188
1550.863, 297.7227
1551.892, 164.0625
1552.920, 486.2109
1553.949, 319.0977
1554.977, 451.6523
1556.006, 368.8008
1557.034, 351.4102
1558.062, 246.3047
1559.089, 149.7500
1560.117, 116.2891
1561.144, 48.91406
1562.172, 8.292969
1563.199, 0.9023440
1564.226, 30.82812
1565.252, 75.96094
1566.279, 279.2266
1567.305, 48.73828
1568.332, 1.085938
1569.358, 210.5586
1570.384, 0.0000000E+00
##END=
