Repository: EleMANtr0/pytorch_GNN

It is a project im currently working on using pytorch and pytorch_geometric. python version 3.12

All data processing, training models and getting results are in directory processing
Project consists of making dataset (creating graphs, assigning features to nodes and on graph level, putting raman spectras respectively.
This part was contributed and modified from https://github.com/gordondowns/cs224w-project.git), building model structures, training,
saving models, saving charts and saving predictions in ordered way.

File: data/raw/raman/unrated_oriented/Aegirine__R040054-4__Raman__514__0__depolarized__Raman_Data_RAW__1270.txt
##NAMES=Aegirine
##RRUFFID=R040054
##IDEAL CHEMISTRY=NaFe^3+^Si_2_O_6_
##LOCALITY=Mont Saint-Hilaire, Rouville County, Quebec, Canada
##OWNER=RRUFF
##SOURCE=Bob Downs
##DESCRIPTION=Black cleavage fragments
##STATUS=The identification of this mineral has been confirmed by X-ray diffraction and chemical analysis
##URL=rruff.info/R040054
##MEASURED CHEMISTRY=(Na_0.96_Ca_0.04_)(Fe_0.86_Ti_0.07_Mn_0.06_Mg_0.02_)(Si_0.97_Al_0.03_)_2_O_6_
##PIN_ID=L00062
##ORIENTATION=Laser parallel to -b* (0 -1 0). Fiducial mark perpendicular to laser is parallel to c [0 0 1]
120.508, 8940.000
121.897, 8774.000
123.286, 8608.556
124.675, 8491.651
126.063, 8452.000
127.452, 8419.000
128.840, 8419.000
130.228, 8516.000
131.615, 8641.000
133.003, 8712.000
134.390, 8595.000
135.777, 8449.000
137.164, 8308.000
138.550, 8005.000
139.937, 7887.000
141.323, 7590.000
142.709, 7456.000
144.094, 7313.000
145.480, 7213.000
146.865, 7121.000
148.250, 7007.000
149.635, 6944.000
151.019, 6899.000
152.403, 6851.000
153.788, 6784.000
155.171, 6826.000
156.555, 6700.000
157.939, 6576.000
159.322, 6619.000
160.705, 6535.000
162.088, 6489.000
163.470, 6480.000
164.853, 6522.000
166.235, 6487.000
167.617, 6465.000
168.998, 6524.000
170.380, 6710.000
171.761, 6880.000
173.142, 7195.000
174.523, 7960.000
175.904, 8806.000
177.284, 9511.000
178.664, 10060.000
180.044, 10230.000
181.424, 10070.000
182.803, 9616.000
184.183, 9259.000
185.562, 9321.000
186.940, 9808.000
188.319, 10740.000
189.698, 11430.000
191.076, 11930.000
192.454, 11910.000
193.831, 11550.000
195.209, 10620.000
196.586, 9741.000
197.963, 8732.000
199.340, 7986.000
200.717, 7454.000
202.093, 7184.000
203.470, 6931.000
204.846, 6819.000
206.221, 6757.000
207.597, 6817.000
208.972, 6848.000
210.347, 6925.000
211.722, 6941.000
213.097, 6874.386
214.472, 6776.000
215.846, 6631.000
217.220, 6429.000
218.594, 6171.000
219.967, 6022.000
221.341, 5745.000
222.714, 5665.000
224.087, 5472.000
225.460, 5447.000
226.832, 5373.000
228.204, 5303.000
229.577, 5222.000
230.948, 5193.000
232.320, 5108.000
233.692, 5070.000
235.063, 5058.000
236.434, 5104.000
237.805, 5046.000
239.175, 5024.000
240.545, 5036.000
241.916, 4967.000
243.286, 5001.000
244.655, 5012.000
246.025, 4958.000
247.394, 5054.000
248.763, 4994.000
250.132, 5023.000
251.501, 4940.000
252.869, 5001.000
254.237, 4988.000
255.605, 5000.000
256.973, 5034.000
258.340, 5075.000
259.708, 5187.000
261.075, 5218.000
262.442, 5288.000
263.808, 5282.000
265.175, 5280.000
266.541, 5332.000
267.907, 5404.000
269.273, 5611.000
270.639, 5754.000
272.004, 5905.000
273.369, 6021.000
274.734, 6181.000
276.099, 6241.000
277.463, 6208.000
278.828, 6150.000
280.192, 6100.000
281.556, 6002.192
282.919, 5872.000
284.283, 5761.000
285.646, 5648.000
287.009, 5570.691
288.372, 5477.000
289.734, 5455.000
291.097, 5411.000
292.459, 5396.000
293.821, 5404.000
295.183, 5440.000
296.544, 5417.000
297.905, 5456.000
299.266, 5506.000
300.627, 5513.000
301.988, 5666.000
303.348, 5874.000
304.709, 5671.000
306.069, 5791.083
307.428, 5715.000
308.788, 5779.000
310.147, 5715.000
311.507, 5786.000
312.865, 5781.555
314.224, 5791.305
315.583, 5808.000
316.941, 5873.000
318.299, 5945.833
319.657, 6038.000
321.015, 6162.000
322.372, 6284.000
323.729, 6428.000
325.086, 6636.000
326.443, 6972.000
327.800, 7296.000
329.156, 7720.000
330.512, 8331.000
331.868, 9016.000
333.224, 9833.000
334.579, 10900.000
335.935, 11880.000
337.290, 12960.000
338.645, 13730.000
339.999, 13890.000
341.354, 13900.000
342.708, 13340.000
344.062, 12880.000
345.416, 11700.000
346.769, 10910.000
348.123, 10080.000
349.476, 9677.000
350.829, 9041.000
352.182, 8646.000
353.534, 8441.000
354.887, 8303.000
356.239, 8321.000
357.591, 8486.000
358.942, 8646.000
360.294, 8936.000
361.645, 9371.000
362.996, 9842.000
364.347, 10430.000
365.698, 10770.000
367.048, 10950.000
368.398, 10860.000
369.748, 10710.000
371.098, 10520.000
372.448, 10200.000
373.797, 9989.000
375.146, 10150.000
376.495, 10400.000
377.844, 10880.000
379.192, 11330.000
380.540, 12060.000
381.889, 12890.000
383.236, 13840.000
384.584, 14760.000
385.932, 15270.000
387.279, 15200.000
388.626, 15010.000
389.973, 14400.000
391.319, 13200.000
392.666, 12100.000
394.012, 10840.000
395.358, 9884.000
396.704, 8775.000
398.049, 8025.000
399.394, 7324.000
400.740, 6829.000
402.084, 6394.000
403.429, 6080.000
404.774, 5792.307
406.118, 5529.000
407.462, 5372.000
408.806, 5302.000
410.150, 5078.000
411.493, 4966.000
412.836, 4892.000
414.179, 4750.000
415.522, 4619.000
416.865, 4605.000
418.207, 4526.000
419.549, 4403.000
420.891, 4362.000
422.233, 4304.000
423.575, 4293.000
424.916, 4243.000
426.257, 4175.000
427.598, 4137.000
428.939, 4196.000
430.279, 4140.334
431.619, 4129.000
432.959, 4090.000
434.299, 4087.583
435.639, 4106.000
436.978, 4096.000
438.318, 4060.000
439.657, 4065.000
440.996, 4049.000
442.334, 4032.000
443.673, 4022.000
445.011, 4007.000
446.349, 4080.000
447.687, 4070.000
449.024, 4096.000
450.361, 4056.000
451.699, 4125.000
453.036, 4123.000
454.372, 4200.000
455.709, 4137.000
457.045, 4224.000
458.381, 4177.000
459.717, 4175.000
461.053, 4173.000
462.388, 4136.000
463.724, 4168.000
465.059, 4132.000
466.394, 4081.000
467.728, 4118.000
469.063, 4073.000
470.397, 4070.598
471.731, 4050.000
473.065, 4063.000
474.398, 4032.000
475.732, 4046.000
477.065, 4162.000
478.398, 4063.000
479.731, 4175.000
481.063, 4141.000
482.396, 4316.000
483.728, 4353.000
485.060, 4329.000
486.391, 4473.000
487.723, 4649.000
489.054, 4730.000
490.385, 5018.000
491.716, 5312.000
493.047, 5655.000
494.377, 6199.000
495.708, 6484.000
497.038, 6860.000
498.368, 6790.000
499.697, 6653.000
501.027, 6235.000
502.356, 6027.000
503.685, 5584.000
505.014, 5388.000
506.342, 5260.000
507.671, 5152.000
508.999, 5044.000
510.327, 4960.168
511.655, 4932.000
512.982, 4839.000
514.310, 4832.000
515.637, 4835.000
516.964, 4797.000
518.291, 4781.000
519.617, 4865.000
520.944, 4976.000
522.270, 5047.000
523.596, 5170.000
524.921, 5342.000
526.247, 5544.000
527.572, 5849.000
528.897, 6193.000
530.222, 6664.000
531.547, 7279.000
532.871, 7814.000
534.196, 8910.000
535.520, 10070.000
536.844, 11490.000
538.167, 13140.000
539.491, 15000.000
540.814, 16570.000
542.137, 17590.000
543.460, 17750.000
544.783, 17690.000
546.105, 16860.000
547.427, 15670.000
548.749, 14440.000
550.071, 13320.000
551.393, 12450.000
552.714, 11440.000
554.035, 10800.000
555.356, 10310.000
556.677, 9780.000
557.998, 9314.000
559.318, 8988.000
560.638, 8674.000
561.958, 8404.000
563.278, 8193.000
564.597, 7881.000
565.917, 7697.000
567.236, 7537.000
568.555, 7306.000
569.874, 7032.000
571.192, 7004.000
572.511, 6729.000
573.829, 6760.000
575.147, 6545.000
576.464, 6444.000
577.782, 6321.000
579.099, 6212.000
580.416, 6101.000
581.733, 6065.000
583.050, 5868.000
584.366, 5922.000
585.683, 5653.000
586.999, 5654.000
588.315, 5505.000
589.630, 5382.383
590.946, 5321.000
592.261, 5169.000
593.576, 4949.000
594.891, 4820.000
596.206, 4702.000
597.520, 4582.000
598.834, 4409.000
600.148, 4307.000
601.462, 4171.000
602.776, 4044.000
604.089, 3974.000
605.402, 3890.000
606.715, 3842.000
608.028, 3737.000
609.341, 3696.000
610.653, 3628.000
611.965, 3662.000
613.277, 3576.000
614.589, 3579.000
615.901, 3610.000
617.212, 3532.000
618.523, 3493.000
619.834, 3506.000
621.145, 3439.000
622.456, 3516.000
623.766, 3436.000
625.076, 3461.000
626.386, 3486.000
627.696, 3421.000
629.006, 3434.000
630.315, 3399.000
631.624, 3449.000
632.933, 3417.000
634.242, 3470.000
635.551, 3497.000
636.859, 3430.000
638.167, 3503.000
639.475, 3485.000
640.783, 3458.000
642.090, 3513.000
643.398, 3533.227
644.705, 3529.956
646.012, 3641.000
647.318, 3655.000
648.625, 3707.000
649.931, 4025.000
651.237, 4355.000
652.543, 4401.000
653.849, 4623.000
655.155, 4468.000
656.460, 4580.000
657.765, 4350.000
659.070, 3886.000
660.375, 3866.000
661.679, 3984.000
662.984, 3950.000
664.288, 4067.000
665.592, 4240.000
666.895, 4338.604
668.199, 4550.000
669.502, 4768.000
670.805, 4988.000
672.108, 5410.000
673.411, 5829.000
674.713, 6104.000
676.016, 6499.000
677.318, 6516.000
678.620, 6438.000
679.921, 6117.000
681.223, 5681.000
682.524, 5327.000
683.825, 4932.000
685.126, 4565.000
686.427, 4366.000
687.727, 4199.000
689.028, 3988.000
690.328, 3885.000
691.628, 3840.000
692.927, 3700.000
694.227, 3667.000
695.526, 3622.000
696.825, 3544.000
698.124, 3551.000
699.423, 3444.000
700.721, 3439.000
702.020, 3422.000
703.318, 3411.000
704.616, 3422.000
705.913, 3399.000
707.211, 3400.000
708.508, 3394.000
709.805, 3358.000
711.102, 3329.000
712.399, 3364.000
713.695, 3381.000
714.992, 3382.000
716.288, 3279.000
717.584, 3295.000
718.879, 3340.000
720.175, 3298.000
721.470, 3330.000
722.765, 3320.000
724.060, 3378.000
725.355, 3366.000
726.649, 3367.000
727.944, 3404.000
729.238, 3358.375
730.532, 3314.000
731.825, 3322.000
733.119, 3312.000
734.412, 3305.320
735.705, 3342.000
736.998, 3307.000
738.291, 3312.000
739.584, 3307.000
740.876, 3282.000
742.168, 3248.000
743.460, 3310.000
744.752, 3284.000
746.043, 3302.000
747.334, 3278.000
748.626, 3305.000
749.916, 3283.000
751.207, 3274.000
752.498, 3234.000
753.788, 3232.392
755.078, 3222.000
756.368, 3212.000
757.658, 3209.000
758.947, 3189.000
760.237, 3194.000
761.526, 3204.000
762.815, 3218.000
764.104, 3190.000
765.392, 3190.000
766.680, 3188.000
767.969, 3196.000
769.257, 3228.000
770.544, 3240.000
771.832, 3192.000
773.119, 3238.000
774.406, 3171.000
775.693, 3201.000
776.980, 3206.000
778.267, 3160.000
779.553, 3157.000
780.839, 3149.000
782.125, 3178.000
783.411, 3128.000
784.697, 3147.000
785.982, 3164.000
787.267, 3145.000
788.552, 3203.000
789.837, 3174.000
791.122, 3177.000
792.406, 3132.000
793.690, 3164.000
794.974, 3184.000
796.258, 3175.000
797.542, 3175.000
798.825, 3185.000
800.108, 3175.000
801.391, 3161.000
802.674, 3156.000
803.957, 3230.000
805.239, 3214.000
806.522, 3203.000
807.804, 3264.000
809.085, 3264.000
810.367, 3232.000
811.649, 3338.000
812.930, 3274.000
814.211, 3235.000
815.492, 3350.000
816.772, 3298.000
818.053, 3446.000
819.333, 3376.000
820.613, 3367.000
821.893, 3502.000
823.173, 3430.000
824.452, 3467.000
825.732, 3520.000
827.011, 3555.000
828.290, 3760.000
829.568, 3635.000
830.847, 3737.000
832.125, 3650.000
833.403, 3718.000
834.681, 3715.000
835.959, 3801.000
837.236, 3814.000
838.514, 3850.000
839.791, 3832.000
841.068, 3889.136
842.345, 3987.000
843.621, 3979.000
844.898, 4027.000
846.174, 4061.000
847.450, 4091.749
848.726, 4178.000
850.001, 4190.000
851.277, 4227.000
852.552, 4306.000
853.827, 4431.000
855.102, 4559.000
856.376, 4450.000
857.651, 4573.000
858.925, 4527.000
860.199, 4562.000
861.473, 4656.000
862.746, 4602.000
864.020, 4646.000
865.293, 4658.000
866.566, 4646.000
867.839, 4664.000
869.112, 4645.000
870.384, 4676.000
871.656, 4641.000
872.928, 4613.000
874.200, 4559.000
875.472, 4497.000
876.744, 4519.356
878.015, 4449.000
879.286, 4544.000
880.557, 4508.000
881.828, 4481.000
883.098, 4533.000
884.369, 4433.000
885.639, 4502.000
886.909, 4496.000
888.178, 4497.000
889.448, 4515.000
890.717, 4454.000
891.987, 4486.000
893.256, 4529.000
894.524, 4530.000
895.793, 4609.000
897.061, 4666.000
898.330, 4666.000
899.598, 4684.000
900.865, 4736.000
902.133, 4783.000
903.401, 4789.000
904.668, 4790.000
905.935, 4928.000
907.202, 4888.000
908.468, 5029.000
909.735, 4984.000
911.001, 5038.000
912.267, 5072.000
913.533, 5130.000
914.799, 5214.000
916.064, 5284.000
917.330, 5408.000
918.595, 5409.000
919.860, 5514.000
921.124, 5594.000
922.389, 5767.000
923.653, 5809.000
924.918, 6059.000
926.182, 6113.000
927.445, 6204.000
928.709, 6402.000
929.972, 6565.000
931.236, 6711.000
932.499, 6974.000
933.761, 7156.000
935.024, 7417.000
936.286, 7680.000
937.549, 7998.000
938.811, 8414.000
940.073, 8842.000
941.334, 9381.000
942.596, 10030.000
943.857, 10710.000
945.118, 11690.000
946.379, 12560.000
947.640, 13860.000
948.900, 14760.000
950.161, 15680.000
951.421, 16110.000
952.681, 15890.000
953.940, 15700.000
955.200, 14980.000
956.459, 14100.000
957.719, 13570.000
958.978, 13150.000
960.236, 12690.000
961.495, 12450.000
962.753, 11710.000
964.012, 11300.000
965.270, 10640.000
966.527, 10180.000
967.785, 9603.000
969.043, 9012.000
970.300, 8565.000
971.557, 8322.000
972.814, 7898.000
974.071, 7627.000
975.327, 7334.000
976.583, 7078.000
977.840, 6850.000
979.095, 6810.000
980.351, 6552.000
981.607, 6516.000
982.862, 6337.000
984.117, 6122.000
985.372, 6101.000
986.627, 5952.000
987.882, 5849.000
989.136, 5793.000
990.390, 5741.000
991.644, 5622.000
992.898, 5483.000
994.152, 5479.000
995.405, 5347.000
996.659, 5315.000
997.912, 5241.000
999.165, 5202.000
1000.417, 5146.000
1001.670, 5131.000
1002.922, 5088.000
1004.174, 5097.000
1005.426, 5096.000
1006.678, 5093.000
1007.930, 5028.000
1009.181, 5038.000
1010.432, 5017.000
1011.683, 4948.000
1012.934, 4956.000
1014.185, 4913.000
1015.435, 4857.000
1016.685, 4857.000
1017.935, 4813.689
1019.185, 4776.000
1020.435, 4755.000
1021.684, 4713.000
1022.934, 4665.000
1024.183, 4624.000
1025.432, 4593.000
1026.680, 4643.000
1027.929, 4590.000
1029.177, 4712.000
1030.425, 4633.000
1031.673, 4741.000
1032.921, 4758.000
1034.169, 4769.000
1035.416, 4791.000
1036.663, 4830.000
1037.911, 4832.000
1039.157, 4920.000
1040.404, 5018.000
1041.650, 4954.000
1042.897, 5036.000
1044.143, 4953.000
1045.389, 5062.000
1046.634, 4971.000
1047.880, 4961.000
1049.125, 4942.000
1050.371, 4846.000
1051.615, 4890.000
1052.860, 4911.000
1054.105, 4904.000
1055.349, 4948.000
1056.593, 4864.000
1057.837, 4922.000
1059.081, 4940.000
1060.325, 4840.000
1061.568, 4857.000
1062.812, 4869.000
1064.055, 4822.000
1065.298, 4793.000
1066.540, 4833.000
1067.783, 4751.000
1069.025, 4798.000
1070.267, 4785.000
1071.509, 4866.000
1072.751, 4788.000
1073.993, 4830.000
1075.234, 4862.000
1076.475, 4887.000
1077.716, 4822.000
1078.957, 4930.000
1080.198, 4800.000
1081.438, 4916.000
1082.679, 4864.000
1083.919, 4842.000
1085.159, 4850.000
1086.398, 4852.000
1087.638, 4791.000
1088.877, 4789.000
1090.116, 4767.000
1091.355, 4830.000
1092.594, 4712.000
1093.833, 4752.000
1095.071, 4783.000
1096.309, 4718.000
1097.547, 4724.000
1098.785, 4775.000
1100.023, 4717.000
1101.260, 4796.000
1102.498, 4723.000
1103.735, 4692.000
1104.972, 4790.000
1106.208, 4715.000
1107.445, 4810.000
1108.681, 4781.000
1109.918, 4773.000
1111.154, 4777.000
1112.389, 4771.000
1113.625, 4769.000
1114.860, 4844.000
1116.096, 4856.000
1117.331, 4866.000
1118.566, 4951.000
1119.800, 4928.000
1121.035, 5090.000
1122.269, 5219.000
1123.503, 5285.000
1124.737, 5237.000
1125.971, 5152.000
1127.205, 5140.000
1128.438, 5078.000
1129.671, 5127.000
1130.904, 5170.000
1132.137, 5175.000
1133.370, 5186.011
1134.602, 5192.000
1135.834, 5159.000
1137.066, 5095.000
1138.298, 5058.000
1139.530, 5008.000
1140.762, 4878.000
1141.993, 4835.000
1143.224, 4641.000
1144.455, 4551.000
1145.686, 4295.000
1146.917, 4262.000
1148.147, 4075.000
1149.377, 3983.000
1150.607, 3858.000
1151.837, 3727.000
1153.067, 3717.000
1154.296, 3651.000
1155.526, 3558.000
1156.755, 3564.000
1157.984, 3490.000
1159.213, 3433.000
1160.441, 3393.000
1161.670, 3382.000
1162.898, 3382.000
1164.126, 3349.000
1165.354, 3318.000
1166.581, 3299.000
1167.809, 3278.949
1169.036, 3271.768
1170.263, 3257.000
1171.490, 3266.000
1172.717, 3268.000
1173.943, 3262.000
1175.170, 3292.000
1176.396, 3229.000
1177.622, 3302.000
1178.848, 3214.000
1180.073, 3251.000
1181.299, 3205.000
1182.524, 3231.000
1183.749, 3208.000
1184.974, 3196.000
1186.199, 3218.000
1187.423, 3189.000
1188.648, 3192.000
1189.872, 3208.000
1191.096, 3186.592
1192.320, 3228.000
1193.543, 3182.000
1194.767, 3167.000
1195.990, 3193.000
1197.213, 3165.000
1198.436, 3229.000
1199.659, 3201.000
1200.881, 3170.000
1202.104, 3126.000
1203.326, 3127.807
1204.548, 3111.763
1205.770, 3142.000
1206.991, 3132.000
1208.213, 3168.000
1209.434, 3160.958
1210.655, 3134.000
1211.876, 3163.000
1213.096, 3166.000
1214.317, 3185.000
1215.537, 3215.000
1216.757, 3201.000
1217.977, 3183.000
1219.197, 3226.000
1220.417, 3187.000
1221.636, 3190.000
1222.855, 3175.000
1224.074, 3198.000
1225.293, 3195.000
1226.512, 3170.000
1227.731, 3211.000
1228.949, 3175.000
1230.167, 3151.000
1231.385, 3228.000
1232.603, 3201.000
1233.820, 3198.000
1235.038, 3247.000
1236.255, 3172.000
1237.472, 3148.000
1238.689, 3177.000
1239.906, 3173.000
1241.122, 3169.000
1242.338, 3192.000
1243.555, 3176.000
1244.771, 3226.000
1245.986, 3226.000
1247.202, 3206.000
1248.417, 3201.000
1249.633, 3201.633
1250.848, 3197.444
1252.063, 3209.000
1253.277, 3207.000
1254.492, 3217.000
1255.706, 3230.000
1256.920, 3233.000
1258.134, 3192.000
1259.348, 3171.000
1260.562, 3177.000
1261.775, 3229.000
1262.988, 3229.000
1264.201, 3195.000
1265.414, 3205.000
1266.627, 3183.000
1267.839, 3245.000
1269.052, 3147.000
1270.264, 3213.000
1271.476, 3232.000
1272.688, 3176.000
1273.899, 3269.000
1275.111, 3196.000
1276.322, 3190.000
1277.533, 3222.000
1278.744, 3182.000
1279.955, 3186.000
1281.165, 3219.000
1282.376, 3217.000
1283.586, 3236.000
1284.796, 3232.000
1286.006, 3249.000
1287.215, 3208.000
1288.425, 3210.000
1289.634, 3159.000
1290.843, 3169.000
1292.052, 3172.922
1293.261, 3213.000
1294.469, 3205.000
1295.678, 3219.000
1296.886, 3236.000
1298.094, 3214.000
1299.302, 3200.000
1300.509, 3250.000
1301.717, 3224.000
1302.924, 3227.000
1304.131, 3270.000
1305.338, 3200.000
1306.545, 3202.000
1307.752, 3234.000
1308.958, 3254.000
1310.164, 3243.000
1311.370, 3241.000
1312.576, 3284.000
1313.782, 3268.000
1314.987, 3230.000
1316.193, 3279.000
1317.398, 3255.000
1318.603, 3266.000
1319.807, 3220.000
1321.012, 3190.000
1322.216, 3179.000
1323.421, 3243.000
1324.625, 3202.000
1325.829, 3229.000
1327.032, 3198.000
1328.236, 3193.000
1329.439, 3198.000
1330.642, 3218.000
1331.845, 3225.000
1333.048, 3270.000
1334.251, 3208.000
1335.453, 3194.000
1336.656, 3262.000
1337.858, 3224.000
1339.060, 3248.000
1340.261, 3214.000
1341.463, 3215.000
1342.664, 3257.000
1343.866, 3178.000
1345.067, 3236.000
1346.267, 3264.000
1347.468, 3265.000
1348.669, 3299.000
1349.869, 3226.000
1351.069, 3217.000
1352.269, 3234.000
1353.469, 3266.000
1354.668, 3224.000
1355.868, 3280.000
1357.067, 3258.000
1358.266, 3291.000
1359.465, 3281.000
1360.664, 3285.000
1361.862, 3273.000
1363.061, 3288.000
1364.259, 3288.000
1365.457, 3279.000
1366.655, 3310.000
1367.852, 3316.000
1369.050, 3311.000
1370.247, 3295.000
1371.444, 3277.000
1372.641, 3299.000
1373.838, 3308.000
1375.035, 3275.000
1376.231, 3266.000
1377.427, 3286.000
1378.623, 3310.000
1379.819, 3256.000
1381.015, 3295.000
1382.211, 3287.000
1383.406, 3303.000
1384.601, 3289.000
1385.796, 3256.000
1386.991, 3277.000
1388.185, 3268.789
1389.380, 3294.000
1390.574, 3279.000
1391.768, 3332.000
1392.962, 3326.000
1394.156, 3344.000
1395.350, 3333.000
1396.543, 3302.000
1397.736, 3377.000
1398.929, 3302.000
1400.122, 3291.000
1401.315, 3344.000
1402.507, 3328.000
1403.700, 3316.000
1404.892, 3328.000
1406.084, 3365.000
1407.276, 3322.000
1408.467, 3350.000
1409.659, 3323.000
1410.850, 3352.000
1412.041, 3377.000
1413.232, 3357.000
1414.423, 3294.000
1415.614, 3374.000
1416.804, 3332.000
1417.994, 3411.000
1419.184, 3382.000
1420.374, 3352.000
1421.564, 3403.000
1422.753, 3355.000
1423.943, 3340.000
1425.132, 3399.000
1426.321, 3335.000
1427.510, 3369.000
1428.698, 3415.000
1429.887, 3382.223
1431.075, 3470.000
1432.263, 3403.000
1433.451, 3399.418
1434.639, 3472.000
1435.827, 3310.000
1437.014, 3357.000
1438.201, 3431.000
1439.388, 3382.000
1440.575, 3413.000
1441.762, 3405.000
1442.949, 3406.000
1444.135, 3420.000
1445.321, 3414.000
1446.507, 3403.000
1447.693, 3417.000
1448.879, 3402.000
1450.064, 3388.000
1451.250, 3403.334
1452.435, 3423.000
1453.620, 3428.000
1454.805, 3404.000
1455.989, 3424.000
1457.174, 3436.000
1458.358, 3406.000
1459.542, 3414.000
1460.726, 3419.000
1461.910, 3417.000
1463.093, 3414.000
1464.277, 3416.756
1465.460, 3420.700
1466.643, 3419.000
1467.826, 3430.000
1469.009, 3434.000
1470.191, 3430.000
1471.373, 3445.617
1472.556, 3443.897
1473.738, 3456.000
1474.919, 3445.000
1476.101, 3420.000
1477.283, 3407.000
1478.464, 3392.000
1479.645, 3419.000
1480.826, 3431.000
1482.007, 3430.000
1483.187, 3430.000
1484.368, 3431.000
1485.548, 3473.000
1486.728, 3468.000
1487.908, 3418.000
1489.088, 3417.000
1490.268, 3458.000
1491.447, 3428.000
1492.626, 3443.000
1493.805, 3438.000
1494.984, 3411.000
1496.163, 3452.000
1497.341, 3421.000
1498.520, 3426.000
1499.698, 3447.000
1500.876, 3414.000
1502.054, 3413.000
1503.232, 3430.000
1504.409, 3418.000
1505.586, 3431.000
1506.763, 3430.251
1507.940, 3429.000
1509.117, 3432.000
1510.294, 3438.000
1511.470, 3442.000
1512.647, 3460.000
1513.823, 3464.000
1514.999, 3456.711
1516.174, 3428.000
1517.350, 3438.000
1518.526, 3426.249
1519.701, 3467.000
1520.876, 3427.000
##END=

File: data/raw/raman/unrated_oriented/Aegirine__R040054-4__Raman__514__45__ccw__Raman_Data_RAW__1266.txt
##NAMES=Aegirine
##RRUFFID=R040054
##IDEAL CHEMISTRY=NaFe^3+^Si_2_O_6_
##LOCALITY=Mont Saint-Hilaire, Rouville County, Quebec, Canada
##OWNER=RRUFF
##SOURCE=Bob Downs
##DESCRIPTION=Black cleavage fragments
##STATUS=The identification of this mineral has been confirmed by X-ray diffraction and chemical analysis
##URL=rruff.info/R040054
##MEASURED CHEMISTRY=(Na_0.96_Ca_0.04_)(Fe_0.86_Ti_0.07_Mn_0.06_Mg_0.02_)(Si_0.97_Al_0.03_)_2_O_6_
##PIN_ID=L00062
##ORIENTATION=Laser parallel to -b* (0 -1 0). Fiducial mark perpendicular to laser is parallel to c [0 0 1]
126.063, 9674.000
127.452, 9623.607
128.840, 9620.000
130.228, 9652.000
131.615, 9874.000
133.003, 9976.000
134.390, 9819.000
135.777, 9639.000
137.164, 9355.000
138.550, 9164.000
139.937, 8728.000
141.323, 8528.000
142.709, 8259.000
144.094, 8167.000
145.480, 8081.000
146.865, 7927.000
148.250, 7822.000
149.635, 7656.000
151.019, 7574.000
152.403, 7560.000
153.788, 7468.000
155.171, 7434.000
156.555, 7310.000
157.939, 7237.000
159.322, 7208.000
160.705, 7177.000
162.088, 7158.000
163.470, 7147.000
164.853, 7095.000
166.235, 7011.000
167.617, 6976.000
168.998, 7005.000
170.380, 7009.000
171.761, 7269.000
173.142, 7514.000
174.523, 7984.000
175.904, 8618.000
177.284, 9119.000
178.664, 9397.000
180.044, 9546.000
181.424, 9548.000
182.803, 9337.000
184.183, 9234.000
185.562, 9465.000
186.940, 10160.000
188.319, 10980.000
189.698, 11660.000
191.076, 12230.000
192.454, 12100.000
193.831, 11820.000
195.209, 10840.000
196.586, 9841.000
197.963, 8849.000
199.340, 8176.000
200.717, 7699.000
202.093, 7345.000
203.470, 7094.000
204.846, 7044.000
206.221, 6888.000
207.597, 7005.000
208.972, 6946.000
210.347, 6987.000
211.722, 6996.000
213.097, 6946.000
214.472, 6865.000
215.846, 6728.000
217.220, 6497.000
218.594, 6336.000
219.967, 6224.000
221.341, 5995.000
222.714, 5916.000
224.087, 5781.000
225.460, 5659.000
226.832, 5584.000
228.204, 5478.000
229.577, 5464.000
230.948, 5444.000
232.320, 5301.000
233.692, 5327.000
235.063, 5324.000
236.434, 5285.000
237.805, 5257.000
239.175, 5250.000
240.545, 5264.000
241.916, 5200.000
243.286, 5196.000
244.655, 5256.000
246.025, 5230.000
247.394, 5283.000
248.763, 5153.000
250.132, 5195.000
251.501, 5188.000
252.869, 5213.000
254.237, 5185.000
255.605, 5212.000
256.973, 5237.000
258.340, 5294.000
259.708, 5322.000
261.075, 5342.000
262.442, 5327.000
263.808, 5332.000
265.175, 5463.000
266.541, 5436.000
267.907, 5499.000
269.273, 5634.000
270.639, 5718.000
272.004, 5870.000
273.369, 6016.000
274.734, 6066.000
276.099, 6160.000
277.463, 6101.000
278.828, 6145.000
280.192, 5993.000
281.556, 5936.000
282.919, 5793.000
284.283, 5724.000
285.646, 5595.000
287.009, 5419.000
288.372, 5421.000
289.734, 5364.000
291.097, 5399.000
292.459, 5329.000
293.821, 5312.000
295.183, 5368.000
296.544, 5353.000
297.905, 5349.000
299.266, 5419.000
300.627, 5438.000
301.988, 5499.000
303.348, 5490.000
304.709, 5499.000
306.069, 5500.000
307.428, 5498.796
308.788, 5522.000
310.147, 5520.000
311.507, 5548.000
312.865, 5604.000
314.224, 5626.000
315.583, 5611.000
316.941, 5643.000
318.299, 5640.000
319.657, 5835.000
321.015, 5844.000
322.372, 6028.000
323.729, 6053.000
325.086, 6238.000
326.443, 6421.000
327.800, 6731.000
329.156, 7060.000
330.512, 7541.000
331.868, 8222.000
333.224, 8731.000
334.579, 9628.000
335.935, 10420.000
337.290, 11210.000
338.645, 11720.000
339.999, 12050.000
341.354, 11860.000
342.708, 11520.000
344.062, 11220.000
345.416, 10490.000
346.769, 10120.000
348.123, 9160.000
349.476, 8668.000
350.829, 8288.000
352.182, 8009.000
353.534, 7965.000
354.887, 8013.000
356.239, 8158.000
357.591, 8586.000
358.942, 8916.000
360.294, 9531.000
361.645, 10280.000
362.996, 11280.000
364.347, 12110.000
365.698, 12700.000
367.048, 12970.000
368.398, 12750.000
369.748, 12310.000
371.098, 11690.000
372.448, 11100.000
373.797, 10490.000
375.146, 10170.000
376.495, 10080.000
377.844, 10280.000
379.192, 10530.000
380.540, 10870.000
381.889, 11530.000
383.236, 11930.000
384.584, 12560.000
385.932, 12900.000
387.279, 12720.000
388.626, 12590.000
389.973, 11980.000
391.319, 11000.000
392.666, 10180.000
394.012, 9302.000
395.358, 8468.000
396.704, 7665.000
398.049, 7083.000
399.394, 6554.000
400.740, 6082.000
402.084, 5907.000
403.429, 5632.000
404.774, 5478.000
406.118, 5232.000
407.462, 5112.000
408.806, 5005.000
410.150, 4814.000
411.493, 4760.000
412.836, 4654.000
414.179, 4563.000
415.522, 4537.000
416.865, 4383.000
418.207, 4370.000
419.549, 4333.000
420.891, 4258.000
422.233, 4282.000
423.575, 4152.000
424.916, 4122.000
426.257, 4135.000
427.598, 4079.000
428.939, 4021.000
430.279, 4070.000
431.619, 3974.000
432.959, 4032.000
434.299, 4080.000
435.639, 4009.000
436.978, 4032.000
438.318, 4042.000
439.657, 3976.000
440.996, 3934.000
442.334, 4034.000
443.673, 3984.000
445.011, 3993.000
446.349, 3981.000
447.687, 3999.000
449.024, 3974.000
450.361, 3979.000
451.699, 4029.000
453.036, 4032.000
454.372, 4019.000
455.709, 4038.143
457.045, 4016.000
458.381, 4029.000
459.717, 4081.000
461.053, 4063.000
462.388, 4085.000
463.724, 4004.000
465.059, 4028.000
466.394, 3971.000
467.728, 4025.000
469.063, 3971.000
470.397, 4026.000
471.731, 3993.000
473.065, 3971.000
474.398, 4036.000
475.732, 4030.000
477.065, 4074.000
478.398, 4106.000
479.731, 4157.000
481.063, 4165.000
482.396, 4185.000
483.728, 4312.000
485.060, 4374.835
486.391, 4487.000
487.723, 4658.000
489.054, 4842.000
490.385, 5117.000
491.716, 5482.000
493.047, 5916.000
494.377, 6551.000
495.708, 6985.000
497.038, 7210.000
498.368, 7190.000
499.697, 6862.000
501.027, 6461.000
502.356, 6104.000
503.685, 5642.000
505.014, 5397.000
506.342, 5196.000
507.671, 5037.000
508.999, 4961.000
510.327, 4801.000
511.655, 4725.000
512.982, 4692.000
514.310, 4623.000
515.637, 4694.000
516.964, 4635.000
518.291, 4657.276
519.617, 4710.000
520.944, 4707.000
522.270, 4834.000
523.596, 4912.000
524.921, 5012.000
526.247, 5182.000
527.572, 5450.000
528.897, 5728.000
530.222, 6134.000
531.547, 6668.000
532.871, 7139.000
534.196, 8111.000
535.520, 9041.000
536.844, 10230.000
538.167, 11750.000
539.491, 13270.000
540.814, 14520.000
542.137, 15280.000
543.460, 15550.000
544.783, 15410.000
546.105, 14470.000
547.427, 13460.000
548.749, 12480.000
550.071, 11500.000
551.393, 10700.000
552.714, 9966.000
554.035, 9310.000
555.356, 8979.000
556.677, 8405.000
557.998, 8073.000
559.318, 7806.000
560.638, 7544.000
561.958, 7300.000
563.278, 7159.000
564.597, 6893.000
565.917, 6711.000
567.236, 6579.000
568.555, 6378.000
569.874, 6241.000
571.192, 6176.000
572.511, 5994.000
573.829, 5983.000
575.147, 5769.000
576.464, 5710.000
577.782, 5523.000
579.099, 5550.000
580.416, 5448.000
581.733, 5382.000
583.050, 5214.000
584.366, 5199.000
585.683, 5004.000
586.999, 5025.000
588.315, 4902.000
589.630, 4842.000
590.946, 4741.000
592.261, 4641.000
593.576, 4539.000
594.891, 4392.000
596.206, 4266.000
597.520, 4171.000
598.834, 4120.000
600.148, 4009.000
601.462, 3932.000
602.776, 3840.000
604.089, 3753.000
605.402, 3697.788
606.715, 3628.453
608.028, 3597.000
609.341, 3522.000
610.653, 3484.000
611.965, 3434.000
613.277, 3473.000
614.589, 3386.000
615.901, 3450.000
617.212, 3427.000
618.523, 3395.000
619.834, 3364.000
621.145, 3366.000
622.456, 3413.000
623.766, 3307.000
625.076, 3379.000
626.386, 3399.000
627.696, 3334.000
629.006, 3326.000
630.315, 3375.000
631.624, 3312.000
632.933, 3351.000
634.242, 3338.000
635.551, 3320.000
636.859, 3368.000
638.167, 3366.000
639.475, 3386.000
640.783, 3415.125
642.090, 3381.000
643.398, 3459.000
644.705, 3474.000
646.012, 3484.000
647.318, 3478.000
648.625, 3541.000
649.931, 3506.000
651.237, 3523.000
652.543, 3576.000
653.849, 3568.000
655.155, 3613.000
656.460, 3626.000
657.765, 3617.000
659.070, 3653.000
660.375, 3718.000
661.679, 3747.000
662.984, 3721.000
664.288, 3813.000
665.592, 3912.000
666.895, 3968.000
668.199, 4143.000
669.502, 4310.000
670.805, 4454.000
672.108, 4852.000
673.411, 5069.000
674.713, 5372.000
676.016, 5628.000
677.318, 5745.000
678.620, 5579.000
679.921, 5403.000
681.223, 5115.000
682.524, 4713.000
683.825, 4474.000
685.126, 4162.000
686.427, 4030.000
687.727, 3833.000
689.028, 3760.000
690.328, 3855.000
691.628, 3655.767
692.927, 3684.000
694.227, 3488.000
695.526, 3444.000
696.825, 3485.000
698.124, 3404.000
699.423, 3350.000
700.721, 3320.000
702.020, 3337.000
703.318, 3339.000
704.616, 3344.000
705.913, 3296.000
707.211, 3256.000
708.508, 3279.000
709.805, 3266.000
711.102, 3236.000
712.399, 3274.000
713.695, 3251.000
714.992, 3221.000
716.288, 3282.000
717.584, 3232.000
718.879, 3236.000
720.175, 3278.000
721.470, 3242.000
722.765, 3305.000
724.060, 3224.000
725.355, 3256.000
726.649, 3226.000
727.944, 3236.000
729.238, 3247.000
730.532, 3247.000
731.825, 3271.000
733.119, 3250.000
734.412, 3245.000
735.705, 3226.000
736.998, 3254.000
738.291, 3207.000
739.584, 3224.000
740.876, 3241.000
742.168, 3232.000
743.460, 3203.000
744.752, 3203.000
746.043, 3218.000
747.334, 3178.000
748.626, 3201.000
749.916, 3206.000
751.207, 3169.000
752.498, 3172.569
753.788, 3168.000
755.078, 3130.000
756.368, 3120.000
757.658, 3086.000
758.947, 3140.000
760.237, 3133.000
761.526, 3118.000
762.815, 3104.000
764.104, 3136.000
765.392, 3098.000
766.680, 3179.000
767.969, 3082.000
769.257, 3096.000
770.544, 3140.000
771.832, 3125.000
773.119, 3160.000
774.406, 3163.000
775.693, 3142.000
776.980, 3148.834
778.267, 3111.000
779.553, 3128.000
780.839, 3088.000
782.125, 3083.000
783.411, 3107.000
784.697, 3100.000
785.982, 3132.000
787.267, 3090.000
788.552, 3144.000
789.837, 3090.000
791.122, 3108.000
792.406, 3175.000
793.690, 3102.000
794.974, 3129.000
796.258, 3099.000
797.542, 3152.000
798.825, 3165.000
800.108, 3136.000
801.391, 3103.000
802.674, 3168.000
803.957, 3261.000
805.239, 3240.315
806.522, 3182.000
807.804, 3259.000
809.085, 3198.000
810.367, 3192.000
811.649, 3213.000
812.930, 3194.000
814.211, 3248.000
815.492, 3290.000
816.772, 3299.000
818.053, 3344.000
819.333, 3367.000
820.613, 3393.000
821.893, 3392.000
823.173, 3426.000
824.452, 3479.000
825.732, 3489.000
827.011, 3548.000
828.290, 3568.000
829.568, 3584.000
830.847, 3625.150
832.125, 3652.038
833.403, 3684.000
834.681, 3728.000
835.959, 3759.000
837.236, 3804.000
838.514, 3826.000
839.791, 3792.000
841.068, 3902.000
842.345, 3927.000
843.621, 4026.000
844.898, 3978.000
846.174, 4073.000
847.450, 4091.000
848.726, 4160.000
850.001, 4205.000
851.277, 4283.000
852.552, 4376.000
853.827, 4410.000
855.102, 4456.000
856.376, 4448.000
857.651, 4574.000
858.925, 4590.000
860.199, 4563.000
861.473, 4608.000
862.746, 4590.000
864.020, 4633.000
865.293, 4600.000
866.566, 4592.000
867.839, 4562.000
869.112, 4509.000
870.384, 4564.000
871.656, 4489.000
872.928, 4546.000
874.200, 4441.000
875.472, 4402.000
876.744, 4432.000
878.015, 4371.000
879.286, 4394.000
880.557, 4364.000
881.828, 4348.000
883.098, 4357.716
884.369, 4313.000
885.639, 4383.000
886.909, 4289.000
888.178, 4338.000
889.448, 4346.000
890.717, 4321.000
891.987, 4397.000
893.256, 4378.000
894.524, 4409.000
895.793, 4472.000
897.061, 4477.000
898.330, 4503.000
899.598, 4563.000
900.865, 4640.000
902.133, 4640.000
903.401, 4628.000
904.668, 4664.000
905.935, 4742.000
907.202, 4770.000
908.468, 4854.000
909.735, 4800.000
911.001, 4915.000
912.267, 4940.000
913.533, 4947.000
914.799, 5064.000
916.064, 5078.000
917.330, 5220.000
918.595, 5214.000
919.860, 5282.000
921.124, 5408.000
922.389, 5561.000
923.653, 5627.000
924.918, 5804.000
926.182, 5883.000
927.445, 5992.000
928.709, 6122.000
929.972, 6369.000
931.236, 6494.000
932.499, 6720.000
933.761, 6905.000
935.024, 7250.000
936.286, 7409.000
937.549, 7796.000
938.811, 8284.000
940.073, 8714.000
941.334, 9417.000
942.596, 9821.000
943.857, 10650.000
945.118, 11650.000
946.379, 12630.000
947.640, 14020.000
948.900, 14900.000
950.161, 16080.000
951.421, 16450.000
952.681, 16260.000
953.940, 15960.000
955.200, 15110.000
956.459, 14110.000
957.719, 13310.000
958.978, 12710.000
960.236, 12240.000
961.495, 11810.000
962.753, 11190.000
964.012, 10790.000
965.270, 9996.000
966.527, 9508.000
967.785, 8947.000
969.043, 8400.000
970.300, 8000.000
971.557, 7713.000
972.814, 7322.000
974.071, 7104.000
975.327, 6939.000
976.583, 6568.000
977.840, 6467.000
979.095, 6313.000
980.351, 6087.000
981.607, 5962.000
982.862, 5841.000
984.117, 5696.000
985.372, 5646.000
986.627, 5574.000
987.882, 5399.000
989.136, 5348.000
990.390, 5264.000
991.644, 5189.000
992.898, 5048.000
994.152, 5090.000
995.405, 4956.000
996.659, 4926.000
997.912, 4894.000
999.165, 4905.000
1000.417, 4788.000
1001.670, 4753.000
1002.922, 4711.000
1004.174, 4758.000
1005.426, 4695.000
1006.678, 4693.000
1007.930, 4597.000
1009.181, 4587.000
1010.432, 4571.000
1011.683, 4580.000
1012.934, 4584.000
1014.185, 4540.000
1015.435, 4516.000
1016.685, 4516.000
1017.935, 4443.000
1019.185, 4497.000
1020.435, 4404.000
1021.684, 4358.000
1022.934, 4412.000
1024.183, 4308.000
1025.432, 4364.000
1026.680, 4377.000
1027.929, 4323.000
1029.177, 4444.000
1030.425, 4436.000
1031.673, 4395.000
1032.921, 4452.000
1034.169, 4483.000
1035.416, 4524.000
1036.663, 4578.368
1037.911, 4533.000
1039.157, 4662.000
1040.404, 4659.000
1041.650, 4651.000
1042.897, 4720.000
1044.143, 4620.000
1045.389, 4617.000
1046.634, 4565.000
1047.880, 4612.000
1049.125, 4582.000
1050.371, 4498.000
1051.615, 4530.000
1052.860, 4564.000
1054.105, 4520.000
1055.349, 4562.000
1056.593, 4480.000
1057.837, 4526.000
1059.081, 4498.000
1060.325, 4444.000
1061.568, 4545.000
1062.812, 4496.000
1064.055, 4444.000
1065.298, 4493.000
1066.540, 4424.000
1067.783, 4376.000
1069.025, 4393.000
1070.267, 4383.000
1071.509, 4371.000
1072.751, 4387.065
1073.993, 4374.000
1075.234, 4419.000
1076.475, 4427.000
1077.716, 4470.000
1078.957, 4469.000
1080.198, 4458.000
1081.438, 4464.000
1082.679, 4403.000
1083.919, 4416.000
1085.159, 4448.000
1086.398, 4348.000
1087.638, 4437.000
1088.877, 4378.000
1090.116, 4418.000
1091.355, 4352.000
1092.594, 4373.000
1093.833, 4353.000
1095.071, 4337.000
1096.309, 4317.000
1097.547, 4294.000
1098.785, 4395.000
1100.023, 4352.000
1101.260, 4359.000
1102.498, 4301.000
1103.735, 4372.000
1104.972, 4336.000
1106.208, 4367.000
1107.445, 4372.000
1108.681, 4354.000
1109.918, 4412.000
1111.154, 4460.000
1112.389, 4407.000
1113.625, 4446.000
1114.860, 4433.000
1116.096, 4509.000
1117.331, 4456.000
1118.566, 4529.000
1119.800, 4583.000
1121.035, 4708.000
1122.269, 4798.000
1123.503, 4822.000
1124.737, 4768.000
1125.971, 4739.000
1127.205, 4670.000
1128.438, 4630.000
1129.671, 4640.000
1130.904, 4610.229
1132.137, 4643.000
1133.370, 4633.000
1134.602, 4639.000
1135.834, 4701.000
1137.066, 4681.000
1138.298, 4542.000
1139.530, 4599.000
1140.762, 4563.000
1141.993, 4376.000
1143.224, 4263.000
1144.455, 4123.000
1145.686, 4052.000
1146.917, 3906.000
1148.147, 3808.000
1149.377, 3718.000
1150.607, 3629.000
1151.837, 3548.000
1153.067, 3476.794
1154.296, 3426.000
1155.526, 3356.000
1156.755, 3306.000
1157.984, 3269.466
1159.213, 3252.000
1160.441, 3249.000
1161.670, 3209.000
1162.898, 3221.000
1164.126, 3227.000
1165.354, 3196.000
1166.581, 3205.000
1167.809, 3162.000
1169.036, 3161.000
1170.263, 3160.000
1171.490, 3140.000
1172.717, 3156.000
1173.943, 3196.000
1175.170, 3144.000
1176.396, 3105.000
1177.622, 3123.000
1178.848, 3143.000
1180.073, 3154.000
1181.299, 3127.000
1182.524, 3118.000
1183.749, 3080.000
1184.974, 3136.000
1186.199, 3093.000
1187.423, 3056.000
1188.648, 3130.000
1189.872, 3121.000
1191.096, 3104.000
1192.320, 3113.000
1193.543, 3046.000
1194.767, 3082.000
1195.990, 3097.000
1197.213, 3032.000
1198.436, 3074.000
1199.659, 3045.000
1200.881, 3043.000
1202.104, 3045.000
1203.326, 3087.000
1204.548, 3080.000
1205.770, 3124.000
1206.991, 3064.000
1208.213, 3083.000
1209.434, 3112.000
1210.655, 3075.000
1211.876, 3112.000
1213.096, 3074.000
1214.317, 3136.000
1215.537, 3095.000
1216.757, 3081.000
1217.977, 3085.000
1219.197, 3086.000
1220.417, 3065.000
1221.636, 3126.000
1222.855, 3065.000
1224.074, 3098.000
1225.293, 3084.000
1226.512, 3062.000
1227.731, 3092.000
1228.949, 3095.000
1230.167, 3133.000
1231.385, 3172.000
1232.603, 3052.000
1233.820, 3136.000
1235.038, 3091.000
1236.255, 3077.000
1237.472, 3109.000
1238.689, 3074.000
1239.906, 3120.000
1241.122, 3120.000
1242.338, 3107.000
1243.555, 3080.000
1244.771, 3136.000
1245.986, 3056.000
1247.202, 3102.000
1248.417, 3070.000
1249.633, 3136.000
1250.848, 3124.984
1252.063, 3212.000
1253.277, 3109.000
1254.492, 3139.000
1255.706, 3091.000
1256.920, 3142.000
1258.134, 3090.000
1259.348, 3079.000
1260.562, 3142.000
1261.775, 3148.000
1262.988, 3136.000
1264.201, 3103.000
1265.414, 3094.000
1266.627, 3124.000
1267.839, 3129.000
1269.052, 3095.000
1270.264, 3125.000
1271.476, 3124.000
1272.688, 3096.000
1273.899, 3101.000
1275.111, 3132.000
1276.322, 3117.000
1277.533, 3144.000
1278.744, 3060.000
1279.955, 3118.000
1281.165, 3072.000
1282.376, 3139.000
1283.586, 3123.000
1284.796, 3075.000
1286.006, 3078.000
1287.215, 3119.000
1288.425, 3085.000
1289.634, 3098.000
1290.843, 3104.000
1292.052, 3103.287
1293.261, 3124.000
1294.469, 3114.000
1295.678, 3139.000
1296.886, 3123.000
1298.094, 3138.000
1299.302, 3145.000
1300.509, 3108.000
1301.717, 3093.000
1302.924, 3116.000
1304.131, 3092.000
1305.338, 3083.000
1306.545, 3140.000
1307.752, 3116.000
1308.958, 3112.000
1310.164, 3130.000
1311.370, 3149.000
1312.576, 3125.000
1313.782, 3168.000
1314.987, 3144.922
1316.193, 3108.000
1317.398, 3128.000
1318.603, 3141.000
1319.807, 3152.000
1321.012, 3062.000
1322.216, 3128.000
1323.421, 3129.000
1324.625, 3102.000
1325.829, 3151.000
1327.032, 3104.000
1328.236, 3096.000
1329.439, 3171.000
1330.642, 3099.000
1331.845, 3151.000
1333.048, 3156.000
1334.251, 3104.000
1335.453, 3082.000
1336.656, 3174.000
1337.858, 3166.000
1339.060, 3192.000
1340.261, 3081.000
1341.463, 3102.000
1342.664, 3158.000
1343.866, 3129.000
1345.067, 3142.000
1346.267, 3153.000
1347.468, 3165.000
1348.669, 3154.000
1349.869, 3157.000
1351.069, 3120.000
1352.269, 3193.000
1353.469, 3145.000
1354.668, 3108.000
1355.868, 3171.000
1357.067, 3136.000
1358.266, 3137.000
1359.465, 3139.000
1360.664, 3131.184
1361.862, 3146.895
1363.061, 3139.000
1364.259, 3167.000
1365.457, 3175.000
1366.655, 3167.000
1367.852, 3189.000
1369.050, 3154.000
1370.247, 3145.000
1371.444, 3228.000
1372.641, 3142.000
1373.838, 3166.000
1375.035, 3104.000
1376.231, 3180.000
1377.427, 3223.000
1378.623, 3177.000
1379.819, 3175.000
1381.015, 3168.000
1382.211, 3130.000
1383.406, 3149.000
1384.601, 3194.000
1385.796, 3210.000
1386.991, 3182.000
1388.185, 3178.000
1389.380, 3185.000
1390.574, 3230.000
1391.768, 3163.000
1392.962, 3134.000
1394.156, 3195.000
1395.350, 3192.000
1396.543, 3235.000
1397.736, 3151.000
1398.929, 3189.000
1400.122, 3187.000
1401.315, 3240.000
1402.507, 3219.000
1403.700, 3179.000
1404.892, 3208.000
1406.084, 3176.000
1407.276, 3216.000
1408.467, 3200.000
1409.659, 3220.000
1410.850, 3223.000
1412.041, 3213.000
1413.232, 3233.805
1414.423, 3238.000
1415.614, 3258.000
1416.804, 3261.000
1417.994, 3270.219
1419.184, 3232.000
1420.374, 3242.000
1421.564, 3246.000
1422.753, 3197.000
1423.943, 3241.000
1425.132, 3268.000
1426.321, 3220.000
1427.510, 3257.000
1428.698, 3217.000
1429.887, 3203.000
1431.075, 3267.000
1432.263, 3230.000
1433.451, 3270.000
1434.639, 3297.000
1435.827, 3234.000
1437.014, 3312.000
1438.201, 3276.000
1439.388, 3246.000
1440.575, 3260.000
1441.762, 3275.000
1442.949, 3323.000
1444.135, 3273.000
1445.321, 3313.000
1446.507, 3301.000
1447.693, 3309.000
1448.879, 3280.000
1450.064, 3293.000
1451.250, 3302.000
1452.435, 3284.000
1453.620, 3271.000
1454.805, 3265.000
1455.989, 3276.000
1457.174, 3284.258
1458.358, 3268.000
1459.542, 3316.000
1460.726, 3325.000
1461.910, 3328.000
1463.093, 3297.000
1464.277, 3267.000
1465.460, 3320.000
1466.643, 3281.000
1467.826, 3272.000
1469.009, 3306.000
1470.191, 3325.000
1471.373, 3302.000
1472.556, 3329.000
1473.738, 3330.000
1474.919, 3290.000
1476.101, 3319.000
1477.283, 3269.000
1478.464, 3270.000
1479.645, 3298.000
1480.826, 3346.000
1482.007, 3276.000
1483.187, 3321.000
1484.368, 3273.000
1485.548, 3298.000
1486.728, 3316.000
1487.908, 3334.000
1489.088, 3345.000
1490.268, 3335.000
1491.447, 3276.000
1492.626, 3345.000
1493.805, 3317.000
1494.984, 3292.000
1496.163, 3347.000
1497.341, 3297.000
1498.520, 3331.000
1499.698, 3299.000
1500.876, 3328.000
1502.054, 3295.000
1503.232, 3265.000
1504.409, 3278.000
1505.586, 3272.111
1506.763, 3297.000
1507.940, 3308.000
1509.117, 3304.000
1510.294, 3337.000
1511.470, 3297.000
1512.647, 3296.000
1513.823, 3330.000
1514.999, 3344.000
1516.174, 3328.000
1517.350, 3344.000
1518.526, 3340.000
##END=
