Repository: EleMANtr0/pytorch_GNN

It is a project im currently working on using pytorch and pytorch_geometric. python version 3.12

All data processing, training models and getting results are in directory processing
Project consists of making dataset (creating graphs, assigning features to nodes and on graph level, putting raman spectras respectively.
This part was contributed and modified from https://github.com/gordondowns/cs224w-project.git), building model structures, training,
saving models, saving charts and saving predictions in ordered way.

File: data/raw/raman/unrated_oriented/Aegirine__R040054-5__Raman__514__0__depolarized__Raman_Data_Processed__1277.txt
##NAMES=Aegirine
##RRUFFID=R040054
##IDEAL CHEMISTRY=NaFe^3+^Si_2_O_6_
##LOCALITY=Mont Saint-Hilaire, Rouville County, Quebec, Canada
##OWNER=RRUFF
##SOURCE=Bob Downs
##DESCRIPTION=Black cleavage fragments
##STATUS=The identification of this mineral has been confirmed by X-ray diffraction and chemical analysis
##URL=rruff.info/R040054
##MEASURED CHEMISTRY=(Na_0.96_Ca_0.04_)(Fe_0.86_Ti_0.07_Mn_0.06_Mg_0.02_)(Si_0.97_Al_0.03_)_2_O_6_
##PIN_ID=L00298
##ORIENTATION=Laser parallel to a [1 0 0]. Fiducial mark perpendicular to laser is parallel to b* (0 1 0)
141.323, 0.000
142.709, 0.878
144.094, 62.584
145.480, 19.396
146.865, 180.289
148.250, 132.756
149.635, 116.093
151.019, 11.200
152.403, 100.804
153.788, 25.566
155.171, 185.721
156.555, 290.893
157.939, 321.307
159.322, 336.971
160.705, 349.848
162.088, 325.344
163.470, 303.221
164.853, 231.763
166.235, 143.921
167.617, 38.247
168.998, 61.781
170.380, 67.983
171.761, 86.375
173.142, 211.149
174.523, 339.331
175.904, 601.680
177.284, 798.126
178.664, 965.713
180.044, 867.564
181.424, 777.851
182.803, 757.720
184.183, 647.319
185.562, 775.985
186.940, 1010.247
188.319, 1434.007
189.698, 1700.288
191.076, 2054.752
192.454, 2260.107
193.831, 2277.215
195.209, 2271.675
196.586, 2115.748
197.963, 1917.800
199.340, 1930.879
200.717, 1890.819
202.093, 1874.595
203.470, 1908.887
204.846, 2065.244
206.221, 2168.923
207.597, 2449.293
208.972, 2675.946
210.347, 2864.747
211.722, 3013.967
213.097, 2930.518
214.472, 2887.212
215.846, 2663.823
217.220, 2281.797
218.594, 2008.822
219.967, 1824.845
221.341, 1585.592
222.714, 1291.722
224.087, 1262.634
225.460, 847.765
226.832, 684.061
228.204, 506.498
229.577, 464.028
230.948, 366.650
232.320, 334.357
233.692, 284.124
235.063, 229.937
236.434, 187.779
237.805, 153.512
239.175, 99.113
240.545, 102.233
241.916, 20.039
243.286, 2.839
244.655, 6.628
246.025, 42.600
247.394, 52.850
248.763, 45.130
250.132, 13.448
251.501, 69.818
252.869, 84.250
254.237, 66.753
255.605, 32.328
256.973, 25.975
258.340, 76.304
259.708, 120.510
261.075, 132.643
262.442, 232.707
263.808, 189.699
265.175, 152.622
266.541, 173.478
267.907, 25.254
269.273, 143.940
270.639, 205.527
272.004, 177.886
273.369, 341.340
274.734, 227.514
276.099, 266.492
277.463, 307.391
278.828, 406.392
280.192, 421.729
281.556, 428.547
282.919, 497.503
284.283, 406.857
285.646, 534.680
287.009, 565.697
288.372, 520.845
289.734, 610.453
291.097, 626.895
292.459, 665.958
293.821, 725.632
295.183, 809.379
296.544, 889.459
297.905, 984.133
299.266, 1071.322
300.627, 1192.131
301.988, 1291.046
303.348, 1400.853
304.709, 1586.957
306.069, 1709.506
307.428, 1852.333
308.788, 2080.449
310.147, 2049.764
311.507, 2258.100
312.865, 2250.077
314.224, 2121.726
315.583, 1965.661
316.941, 1774.747
318.299, 1646.060
319.657, 1391.941
321.015, 1372.745
322.372, 1276.928
323.729, 1235.723
325.086, 1315.459
326.443, 1310.937
327.800, 1390.286
329.156, 1543.295
330.512, 1694.769
331.868, 1967.211
333.224, 2222.686
334.579, 2569.938
335.935, 2863.087
337.290, 3343.774
338.645, 3664.795
339.999, 3739.807
341.354, 3866.683
342.708, 3655.431
344.062, 3532.058
345.416, 3223.569
346.769, 3026.972
348.123, 2681.270
349.476, 2545.446
350.829, 2491.490
352.182, 2243.390
353.534, 2176.131
354.887, 2145.695
356.239, 2222.027
357.591, 2441.094
358.942, 2450.860
360.294, 2813.351
361.645, 3058.530
362.996, 3327.481
364.347, 3769.319
365.698, 3997.072
367.048, 4134.739
368.398, 4105.301
369.748, 3903.783
371.098, 3688.201
372.448, 3476.558
373.797, 3188.864
375.146, 3083.127
376.495, 3047.351
377.844, 2973.540
379.192, 3043.695
380.540, 3068.822
381.889, 3293.917
383.236, 3333.980
384.584, 3442.014
385.932, 3603.018
387.279, 3553.990
388.626, 3600.931
389.973, 3433.840
391.319, 3066.095
392.666, 2844.146
394.012, 2480.763
395.358, 2161.218
396.704, 1848.354
398.049, 1503.015
399.394, 1353.301
400.740, 1081.171
402.084, 908.264
403.429, 801.397
404.774, 667.541
406.118, 565.854
407.462, 533.389
408.806, 530.870
410.150, 423.715
411.493, 314.051
412.836, 347.379
414.179, 292.174
415.522, 245.066
416.865, 229.060
418.207, 164.219
419.549, 130.778
420.891, 95.287
422.233, 119.431
423.575, 1.706
424.916, 29.883
426.257, 4.329
427.598, 76.118
428.939, 32.288
430.279, 37.015
431.619, 0.755
432.959, 7.993
434.299, 3.508
435.639, 3.000
436.978, 26.862
438.318, 8.023
439.657, 22.775
440.996, 1.553
442.334, 20.762
443.673, 8.141
445.011, 8.031
446.349, 14.641
447.687, 35.448
449.024, 45.461
450.361, 48.288
451.699, 88.535
453.036, 111.750
454.372, 198.139
455.709, 129.670
457.045, 206.172
458.381, 245.672
459.717, 198.241
461.053, 269.914
462.388, 183.483
463.724, 218.293
465.059, 172.686
466.394, 208.277
467.728, 176.586
469.063, 247.099
470.397, 260.253
471.731, 203.432
473.065, 196.425
474.398, 202.553
475.732, 149.145
477.065, 218.319
478.398, 220.200
479.731, 210.024
481.063, 192.607
482.396, 299.450
483.728, 364.644
485.060, 345.576
486.391, 456.271
487.723, 475.017
489.054, 503.536
490.385, 689.222
491.716, 832.429
493.047, 1073.675
494.377, 1234.022
495.708, 1595.269
497.038, 1805.394
498.368, 1812.322
499.697, 1803.333
501.027, 1731.145
502.356, 1569.050
503.685, 1434.050
505.014, 1256.849
506.342, 1086.918
507.671, 922.558
508.999, 852.938
510.327, 833.275
511.655, 817.568
512.982, 747.816
514.310, 784.021
515.637, 771.184
516.964, 728.305
518.291, 817.385
519.617, 888.425
520.944, 946.412
522.270, 1073.391
523.596, 1152.319
524.921, 1294.210
526.247, 1451.066
527.572, 1645.886
528.897, 1752.669
530.222, 1974.419
531.547, 2058.132
532.871, 2525.812
534.196, 2607.455
535.520, 2925.064
536.844, 3308.639
538.167, 3843.179
539.491, 4584.684
540.814, 5004.236
542.137, 5491.672
543.460, 5747.219
544.783, 6055.703
546.105, 5841.099
547.427, 5536.521
548.749, 5472.047
550.071, 5206.671
551.393, 4898.183
552.714, 4727.570
554.035, 4462.101
555.356, 4496.294
556.677, 4220.633
557.998, 4210.920
559.318, 4146.413
560.638, 3990.854
561.958, 3927.063
563.278, 3733.279
564.597, 3662.657
565.917, 3568.701
567.236, 3414.875
568.555, 3382.977
569.874, 3198.703
571.192, 3148.064
572.511, 3028.554
573.829, 2918.991
575.147, 2767.117
576.464, 2733.566
577.782, 2574.423
579.099, 2555.136
580.416, 2441.856
581.733, 2330.503
583.050, 2149.347
584.366, 2210.355
585.683, 1945.971
586.999, 1954.434
588.315, 1858.010
589.630, 1657.500
590.946, 1600.234
592.261, 1465.748
593.576, 1351.485
594.891, 1244.202
596.206, 1107.105
597.520, 1048.577
598.834, 875.555
600.148, 791.149
601.462, 657.177
602.776, 535.844
604.089, 455.492
605.402, 367.179
606.715, 330.021
608.028, 225.929
609.341, 186.842
610.653, 181.961
611.965, 127.374
613.277, 81.211
614.589, 76.640
615.901, 68.154
617.212, 42.088
618.523, 7.830
619.834, 29.215
621.145, 68.299
622.456, 61.574
623.766, 32.440
625.076, 43.878
626.386, 4.830
627.696, 9.881
629.006, 51.216
630.315, 6.144
631.624, 41.233
632.933, 14.901
634.242, 22.625
635.551, 0.939
636.859, 30.205
638.167, 24.865
639.475, 66.479
640.783, 30.838
642.090, 43.035
643.398, 97.796
644.705, 86.212
646.012, 134.022
647.318, 92.186
648.625, 202.493
649.931, 188.037
651.237, 158.384
652.543, 172.110
653.849, 192.444
655.155, 229.733
656.460, 197.856
657.765, 232.658
659.070, 197.429
660.375, 250.167
661.679, 218.875
662.984, 249.551
664.288, 210.197
665.592, 338.812
666.895, 323.397
668.199, 417.954
669.502, 473.482
670.805, 496.981
672.108, 657.451
673.411, 710.893
674.713, 818.307
676.016, 906.693
677.318, 929.052
678.620, 945.382
679.921, 869.685
681.223, 743.961
682.524, 723.209
683.825, 619.430
685.126, 505.625
686.427, 470.793
687.727, 425.934
689.028, 363.049
690.328, 304.138
691.628, 269.201
692.927, 276.238
694.227, 227.249
695.526, 223.234
696.825, 197.194
698.124, 215.129
699.423, 178.038
700.721, 182.920
702.020, 193.778
703.318, 177.610
704.616, 142.417
705.913, 109.197
707.211, 125.949
708.508, 146.675
709.805, 103.376
711.102, 175.049
712.399, 131.699
713.695, 136.323
714.992, 78.922
716.288, 84.494
717.584, 133.039
718.879, 124.560
720.175, 81.056
721.470, 157.526
722.765, 121.973
724.060, 138.396
725.355, 162.794
726.649, 147.172
727.944, 152.529
729.238, 119.866
730.532, 158.183
731.825, 74.481
733.119, 155.758
734.412, 189.018
735.705, 120.261
736.998, 173.488
738.291, 133.699
739.584, 156.897
740.876, 159.082
742.168, 128.256
743.460, 210.415
744.752, 107.567
746.043, 132.714
747.334, 187.849
748.626, 145.974
749.916, 187.088
751.207, 247.191
752.498, 293.282
753.788, 373.365
755.078, 399.439
756.368, 491.504
757.658, 596.562
758.947, 605.610
760.237, 500.648
761.526, 342.676
762.815, 228.693
764.104, 143.653
765.392, 113.444
766.680, 58.208
767.969, 34.469
769.257, 55.059
770.544, 8.355
771.832, 32.596
773.119, 26.716
774.406, 22.317
775.693, 49.696
776.980, 2.576
778.267, 16.481
779.553, 23.637
780.839, 47.605
782.125, 17.127
783.411, 47.862
784.697, 31.966
785.982, 69.031
787.267, 80.178
788.552, 68.946
789.837, 57.379
791.122, 75.604
792.406, 72.935
793.690, 76.960
794.974, 92.408
796.258, 110.296
797.542, 127.013
798.825, 120.907
800.108, 64.306
801.391, 103.872
802.674, 75.692
803.957, 64.105
805.239, 62.211
806.522, 15.313
807.804, 28.955
809.085, 29.531
810.367, 5.971
811.649, 41.453
812.930, 34.023
814.211, 69.449
815.492, 76.098
816.772, 101.619
818.053, 140.271
819.333, 178.762
820.613, 198.463
821.893, 207.160
823.173, 261.855
824.452, 278.547
825.732, 364.236
827.011, 364.923
828.290, 409.608
829.568, 481.291
830.847, 524.972
832.125, 529.653
833.403, 595.332
834.681, 636.010
835.959, 744.688
837.236, 813.365
838.514, 931.042
839.791, 1002.041
841.068, 1125.397
842.345, 1166.076
843.621, 1221.755
844.898, 1327.436
846.174, 1438.118
847.450, 1511.801
848.726, 1643.486
850.001, 1665.173
851.277, 1828.781
852.552, 1787.473
853.827, 1901.021
855.102, 1996.602
856.376, 1935.238
857.651, 1989.818
858.925, 2022.262
860.199, 1985.579
861.473, 2044.979
862.746, 1944.478
864.020, 1976.807
865.293, 1991.453
866.566, 1987.930
867.839, 1982.444
869.112, 1910.731
870.384, 1863.055
871.656, 1873.597
872.928, 1764.118
874.200, 1761.472
875.472, 1611.163
876.744, 1617.721
878.015, 1458.381
879.286, 1392.172
880.557, 1416.923
881.828, 1294.735
883.098, 1275.440
884.369, 1214.331
885.639, 1231.897
886.909, 1173.823
888.178, 1082.791
889.448, 1059.607
890.717, 1094.595
891.987, 1005.505
893.256, 1022.520
894.524, 1000.553
895.793, 1020.513
897.061, 1052.569
898.330, 1001.487
899.598, 993.543
900.865, 996.665
902.133, 1010.823
903.401, 988.992
904.668, 1013.180
905.935, 1020.394
907.202, 1027.626
908.468, 1022.879
909.735, 1034.012
911.001, 1043.023
912.267, 1054.740
913.533, 1067.060
914.799, 1091.404
916.064, 1101.764
917.330, 1215.143
918.595, 1178.969
919.860, 1156.743
921.124, 1126.864
922.389, 1258.105
923.653, 1169.576
924.918, 1356.784
926.182, 1323.972
927.445, 1339.807
928.709, 1326.163
929.972, 1565.382
931.236, 1540.956
932.499, 1662.224
933.761, 1622.184
935.024, 1760.665
936.286, 1866.776
937.549, 1957.902
938.811, 2173.715
940.073, 2312.097
941.334, 2527.298
942.596, 2607.354
943.857, 2855.352
945.118, 3207.673
946.379, 3566.885
947.640, 3858.198
948.900, 4112.556
950.161, 4400.941
951.421, 4572.783
952.681, 4758.218
953.940, 4635.287
955.200, 4663.200
956.459, 4443.865
957.719, 4439.713
958.978, 4359.179
960.236, 4261.027
961.495, 4323.909
962.753, 4138.948
964.012, 4054.299
965.270, 3894.672
966.527, 3719.069
967.785, 3720.488
969.043, 3463.931
970.300, 3296.400
971.557, 3198.903
972.814, 3190.428
974.071, 2931.977
975.327, 2883.547
976.583, 2618.140
977.840, 2477.757
979.095, 2499.396
980.351, 2345.057
981.607, 2303.744
982.862, 2109.455
984.117, 2149.193
985.372, 2081.957
986.627, 1972.746
987.882, 1989.559
989.136, 1810.396
990.390, 1826.257
991.644, 1823.142
992.898, 1641.058
994.152, 1644.998
995.405, 1691.962
996.659, 1607.949
997.912, 1574.960
999.165, 1517.994
1000.417, 1536.051
1001.670, 1565.130
1002.922, 1448.239
1004.174, 1496.372
1005.426, 1478.530
1006.678, 1415.714
1007.930, 1450.924
1009.181, 1458.159
1010.432, 1455.422
1011.683, 1466.710
1012.934, 1441.022
1014.185, 1405.359
1015.435, 1438.271
1016.685, 1424.663
1017.935, 1366.662
1019.185, 1357.105
1020.435, 1339.576
1021.684, 1359.071
1022.934, 1265.590
1024.183, 1322.361
1025.432, 1301.952
1026.680, 1366.923
1027.929, 1424.613
1029.177, 1430.427
1030.425, 1502.464
1031.673, 1485.244
1032.921, 1655.028
1034.169, 1710.569
1035.416, 1699.004
1036.663, 1878.448
1037.911, 1956.613
1039.157, 2073.626
1040.404, 2138.620
1041.650, 2166.648
1042.897, 2274.489
1044.143, 2206.414
1045.389, 2218.995
1046.634, 2183.924
1047.880, 2051.342
1049.125, 1982.713
1050.371, 1816.101
1051.615, 1846.275
1052.860, 1877.299
1054.105, 1793.122
1055.349, 1834.343
1056.593, 1864.957
1057.837, 1764.282
1059.081, 1924.622
1060.325, 1838.430
1061.568, 1844.893
1062.812, 1784.053
1064.055, 1812.951
1065.298, 1785.055
1066.540, 1885.441
1067.783, 1725.236
1069.025, 1798.683
1070.267, 1714.124
1071.509, 1668.454
1072.751, 1694.627
1073.993, 1613.836
1075.234, 1718.176
1076.475, 1761.798
1077.716, 1644.165
1078.957, 1735.546
1080.198, 1654.491
1081.438, 1589.186
1082.679, 1617.759
1083.919, 1567.023
1085.159, 1572.200
1086.398, 1557.845
1087.638, 1480.212
1088.877, 1500.941
1090.116, 1492.399
1091.355, 1487.381
1092.594, 1430.277
1093.833, 1370.450
1095.071, 1350.188
1096.309, 1223.940
1097.547, 1235.910
1098.785, 1328.786
1100.023, 1159.702
1101.260, 1223.674
1102.498, 1225.615
1103.735, 1160.632
1104.972, 1182.638
1106.208, 1220.669
1107.445, 1113.753
1108.681, 1139.048
1109.918, 1113.252
1111.154, 1099.374
1112.389, 1131.515
1113.625, 1106.632
1114.860, 1124.755
1116.096, 1116.299
1117.331, 997.153
1118.566, 1103.052
1119.800, 1083.470
1121.035, 1085.739
1122.269, 1203.903
1123.503, 1311.072
1124.737, 1253.323
1125.971, 1133.502
1127.205, 1079.717
1128.438, 1049.002
1129.671, 1009.475
1130.904, 991.257
1132.137, 1018.328
1133.370, 922.108
1134.602, 981.040
1135.834, 974.461
1137.066, 906.809
1138.298, 851.573
1139.530, 851.795
1140.762, 780.068
1141.993, 758.630
1143.224, 642.945
1144.455, 585.317
1145.686, 524.548
1146.917, 435.924
1148.147, 408.256
1149.377, 375.616
1150.607, 307.874
1151.837, 276.479
1153.067, 219.716
1154.296, 183.242
1155.526, 125.062
1156.755, 76.693
1157.984, 54.837
1159.213, 69.173
1160.441, 56.623
1161.670, 5.963
1162.898, 24.518
1164.126, 40.268
1165.354, 24.656
1166.581, 11.724
1167.809, 25.823
1169.036, 10.028
1170.263, 8.469
1171.490, 11.194
1172.717, 0.167
1173.943, 15.644
1175.170, 82.315
1176.396, 57.064
1177.622, 46.838
1178.848, 95.707
1180.073, 62.654
1181.299, 41.001
1182.524, 38.017
1183.749, 19.037
1184.974, 11.578
1186.199, 6.403
1187.423, 4.827
1188.648, 4.878
1189.872, 20.867
1191.096, 37.860
1192.320, 13.980
1193.543, 15.954
1194.767, 26.237
1195.990, 56.249
1197.213, 39.457
1198.436, 98.677
1199.659, 13.089
1200.881, 27.194
1202.104, 48.405
1203.326, 21.773
1204.548, 32.062
1205.770, 1.524
1206.991, 21.797
1208.213, 31.248
1209.434, 23.271
1210.655, 36.218
1211.876, 6.675
1213.096, 10.217
1214.317, 31.746
1215.537, 7.659
1216.757, 9.081
1217.977, 21.538
1219.197, 18.130
1220.417, 1.806
1221.636, 33.499
1222.855, 10.794
1224.074, 47.129
1225.293, 57.399
1226.512, 7.657
1227.731, 14.899
1228.949, 0.873
1230.167, 42.668
1231.385, 24.507
1232.603, 25.617
1233.820, 6.728
1235.038, 24.820
1236.255, 9.107
1237.472, 19.943
1238.689, 24.982
1239.906, 18.009
1241.122, 57.021
1242.338, 66.023
1243.555, 32.014
1244.771, 53.987
1245.986, 55.947
1247.202, 53.894
1248.417, 87.828
1249.633, 60.746
1250.848, 84.638
1252.063, 85.517
1253.277, 13.381
1254.492, 39.226
1255.706, 48.051
1256.920, 72.853
1258.134, 71.635
1259.348, 96.331
1260.562, 84.343
1261.775, 121.852
1262.988, 53.553
1264.201, 26.237
1265.414, 3.106
1266.627, 60.584
1267.839, 101.270
1269.052, 129.844
1270.264, 72.400
1271.476, 92.929
1272.688, 85.432
1273.899, 70.909
1275.111, 52.366
1276.322, 38.802
1277.533, 30.214
1278.744, 40.602
1279.955, 35.968
1281.165, 61.308
1282.376, 69.242
1283.586, 44.411
1284.796, 117.200
1286.006, 7.456
1287.215, 56.682
1288.425, 83.888
1289.634, 73.073
1290.843, 109.239
1292.052, 74.384
1293.261, 84.510
1294.469, 78.616
1295.678, 33.702
1296.886, 45.978
1298.094, 76.807
1299.302, 40.829
1300.509, 50.829
1301.717, 60.807
1302.924, 39.764
1304.131, 89.699
1305.338, 74.615
1306.545, 89.512
1307.752, 30.390
1308.958, 54.698
1310.164, 43.531
1311.370, 80.760
1312.576, 42.551
1313.782, 127.319
1314.987, 76.068
1316.193, 86.797
1317.398, 83.279
1318.603, 126.944
1319.807, 86.234
1321.012, 89.809
1322.216, 86.888
1323.421, 102.495
1324.625, 104.989
1325.829, 40.481
1327.032, 104.221
1328.236, 99.071
1329.439, 60.916
1330.642, 124.044
1331.845, 69.328
1333.048, 96.635
1334.251, 79.912
1335.453, 76.380
1336.656, 98.768
1337.858, 82.503
1339.060, 85.893
1340.261, 86.800
1341.463, 104.757
1342.664, 90.702
1343.866, 73.864
1345.067, 84.179
1346.267, 59.700
1347.468, 106.826
1348.669, 62.945
1349.869, 95.975
1351.069, 58.994
1352.269, 98.549
1353.469, 82.453
1354.668, 109.665
1355.868, 63.144
1357.067, 161.422
1358.266, 69.423
1359.465, 100.020
1360.664, 67.970
1361.862, 90.949
1363.061, 60.032
1364.259, 76.313
1365.457, 100.469
1366.655, 137.497
1367.852, 58.243
1369.050, 121.256
1370.247, 79.248
1371.444, 95.671
1372.641, 71.352
1373.838, 97.280
1375.035, 100.415
1376.231, 92.600
1377.427, 96.300
1378.623, 67.958
1379.819, 89.090
1381.015, 102.142
1382.211, 106.652
1383.406, 138.909
1384.601, 116.260
1385.796, 119.642
1386.991, 106.033
1388.185, 67.031
1389.380, 134.187
1390.574, 91.427
1391.768, 115.666
1392.962, 88.881
1394.156, 69.348
1395.350, 132.448
1396.543, 80.424
1397.736, 110.306
1398.929, 128.282
1400.122, 135.513
1401.315, 132.290
1402.507, 145.315
1403.700, 135.627
1404.892, 115.823
1406.084, 142.343
1407.276, 88.697
1408.467, 126.847
1409.659, 36.349
1410.850, 30.004
1412.041, 163.736
1413.232, 102.704
1414.423, 111.166
1415.614, 94.522
1416.804, 58.300
1417.994, 166.149
1419.184, 51.854
1420.374, 106.737
1421.564, 124.535
1422.753, 80.606
1423.943, 154.843
1425.132, 104.651
1426.321, 59.578
1427.510, 94.512
1428.698, 159.441
1429.887, 115.321
1431.075, 126.338
1432.263, 129.369
1433.451, 117.319
1434.639, 129.371
1435.827, 111.409
1437.014, 61.635
1438.201, 120.752
1439.388, 80.938
1440.575, 101.150
1441.762, 179.303
1442.949, 115.583
1444.135, 92.742
1445.321, 141.976
1446.507, 99.195
1447.693, 152.439
1448.879, 113.740
1450.064, 116.038
1451.250, 94.322
1452.435, 109.562
1453.620, 125.753
1454.805, 147.925
1455.989, 99.051
1457.174, 141.177
1458.358, 104.287
1459.542, 72.369
1460.726, 84.471
1461.910, 77.594
1463.093, 79.727
1464.277, 129.857
1465.460, 66.633
1466.643, 110.844
1467.826, 133.118
1469.009, 44.454
1470.191, 110.814
1471.373, 74.194
1472.556, 47.613
1473.738, 77.055
1474.919, 93.522
1476.101, 51.011
1477.283, 114.523
1478.464, 71.056
1479.645, 56.606
1480.826, 94.173
1482.007, 88.756
1483.187, 42.358
1484.368, 69.976
1485.548, 20.611
1486.728, 75.267
1487.908, 87.953
1489.088, 59.677
1490.268, 20.556
1491.447, 31.260
1492.626, 38.136
1493.805, 96.075
1494.984, 81.063
1496.163, 51.102
1497.341, 88.193
1498.520, 68.925
1499.698, 46.547
1500.876, 71.820
1502.054, 26.167
1503.232, 21.600
1504.409, 43.129
1505.586, 0.398
1506.763, 62.779
1507.940, 26.997
1509.117, 28.965
1510.294, 73.550
1511.470, 37.241
1512.647, 27.388
1513.823, 46.051
1514.999, 0.589
1516.174, 42.230
1517.350, 22.497
1518.526, 0.000
##END=

File: data/raw/raman/unrated_oriented/Aegirine__R040054-5__Raman__514__0__depolarized__Raman_Data_RAW__1278.txt
##NAMES=Aegirine
##RRUFFID=R040054
##IDEAL CHEMISTRY=NaFe^3+^Si_2_O_6_
##LOCALITY=Mont Saint-Hilaire, Rouville County, Quebec, Canada
##OWNER=RRUFF
##SOURCE=Bob Downs
##DESCRIPTION=Black cleavage fragments
##STATUS=The identification of this mineral has been confirmed by X-ray diffraction and chemical analysis
##URL=rruff.info/R040054
##MEASURED CHEMISTRY=(Na_0.96_Ca_0.04_)(Fe_0.86_Ti_0.07_Mn_0.06_Mg_0.02_)(Si_0.97_Al_0.03_)_2_O_6_
##PIN_ID=L00298
##ORIENTATION=Laser parallel to a [1 0 0]. Fiducial mark perpendicular to laser is parallel to b* (0 1 0)
141.323, 8345.000
142.709, 8168.000
144.094, 8088.000
145.480, 7936.000
146.865, 7960.000
148.250, 7832.000
149.635, 7758.000
151.019, 7578.000
152.403, 7641.000
153.788, 7509.000
155.171, 7593.000
156.555, 7629.000
157.939, 7613.000
159.322, 7590.000
160.705, 7564.663
162.088, 7502.734
163.470, 7444.000
164.853, 7336.000
166.235, 7211.000
167.617, 7066.000
168.998, 7047.000
170.380, 7008.000
171.761, 6982.000
173.142, 7064.000
174.523, 7151.000
175.904, 7374.000
177.284, 7533.000
178.664, 7665.000
180.044, 7533.000
181.424, 7411.000
182.803, 7360.000
184.183, 7220.000
185.562, 7315.000
186.940, 7513.000
188.319, 7898.000
189.698, 8122.000
191.076, 8430.000
192.454, 8576.000
193.831, 8526.000
195.209, 8445.000
196.586, 8220.000
197.963, 7944.000
199.340, 7899.000
200.717, 7828.000
202.093, 7787.000
203.470, 7797.000
204.846, 7924.000
206.221, 8005.000
207.597, 8266.000
208.972, 8474.000
210.347, 8647.000
211.722, 8782.000
213.097, 8685.000
214.472, 8630.000
215.846, 8395.000
217.220, 8002.000
218.594, 7718.000
219.967, 7523.000
221.341, 7272.772
222.714, 6968.000
224.087, 6928.000
225.460, 6502.000
226.832, 6327.000
228.204, 6138.000
229.577, 6084.000
230.948, 5975.000
232.320, 5931.000
233.692, 5869.000
235.063, 5803.000
236.434, 5749.000
237.805, 5702.899
239.175, 5636.686
240.545, 5628.000
241.916, 5534.000
243.286, 5505.000
244.655, 5497.000
246.025, 5436.000
247.394, 5414.000
248.763, 5410.000
250.132, 5430.000
251.501, 5362.000
252.869, 5336.000
254.237, 5342.000
255.605, 5365.000
256.973, 5360.000
258.340, 5451.000
259.708, 5484.000
261.075, 5485.000
262.442, 5574.000
263.808, 5520.000
265.175, 5472.000
266.541, 5482.000
267.907, 5323.000
269.273, 5431.000
270.639, 5482.000
272.004, 5443.887
273.369, 5597.000
274.734, 5473.000
276.099, 5502.000
277.463, 5532.000
278.828, 5620.000
280.192, 5624.000
281.556, 5619.000
282.919, 5676.000
284.283, 5572.000
285.646, 5687.000
287.009, 5702.000
288.372, 5644.000
289.734, 5721.000
291.097, 5725.000
292.459, 5751.000
293.821, 5798.000
295.183, 5870.000
296.544, 5939.000
297.905, 6023.106
299.266, 6100.644
300.627, 6212.000
301.988, 6302.000
303.348, 6403.000
304.709, 6580.000
306.069, 6684.000
307.428, 6809.000
308.788, 7020.000
310.147, 6973.000
311.507, 7165.000
312.865, 7141.000
314.224, 6997.000
315.583, 6827.000
316.941, 6621.000
318.299, 6478.000
319.657, 6209.000
321.015, 6175.000
322.372, 6065.000
323.729, 6010.000
325.086, 6076.000
326.443, 6058.000
327.800, 6124.000
329.156, 6264.000
330.512, 6403.000
331.868, 6664.000
333.224, 6908.000
334.579, 7244.000
335.935, 7526.000
337.290, 7995.000
338.645, 8304.000
339.999, 8367.000
341.354, 8482.000
342.708, 8259.000
344.062, 8124.000
345.416, 7804.000
346.769, 7596.000
348.123, 7239.000
349.476, 7092.000
350.829, 7027.000
352.182, 6768.000
353.534, 6690.000
354.887, 6649.000
356.239, 6715.000
357.591, 6924.000
358.942, 6924.000
360.294, 7277.000
361.645, 7513.000
362.996, 7773.000
364.347, 8206.000
365.698, 8425.000
367.048, 8554.000
368.398, 8516.000
369.748, 8306.000
371.098, 8082.000
372.448, 7862.000
373.797, 7566.000
375.146, 7452.000
376.495, 7408.000
377.844, 7326.000
379.192, 7388.000
380.540, 7405.000
381.889, 7622.000
383.236, 7654.000
384.584, 7754.000
385.932, 7907.000
387.279, 7850.000
388.626, 7889.000
389.973, 7714.000
391.319, 7339.000
392.666, 7110.000
394.012, 6740.000
395.358, 6414.000
396.704, 6095.000
398.049, 5744.000
399.394, 5589.000
400.740, 5312.000
402.084, 5135.000
403.429, 5024.000
404.774, 4888.000
406.118, 4785.000
407.462, 4751.000
408.806, 4750.000
410.150, 4645.000
411.493, 4537.000
412.836, 4570.000
414.179, 4518.000
415.522, 4475.000
416.865, 4462.000
418.207, 4398.000
419.549, 4365.000
420.891, 4326.000
422.233, 4346.000
423.575, 4224.000
424.916, 4247.000
426.257, 4208.000
427.598, 4284.000
428.939, 4171.000
430.279, 4164.000
431.619, 4196.000
432.959, 4184.000
434.299, 4191.000
435.639, 4185.000
436.978, 4204.000
438.318, 4164.000
439.657, 4144.000
440.996, 4159.597
442.334, 4134.737
443.673, 4158.000
445.011, 4152.000
446.349, 4153.147
447.687, 4168.000
449.024, 4172.000
450.361, 4169.000
451.699, 4203.000
453.036, 4220.000
454.372, 4300.000
455.709, 4225.000
457.045, 4295.000
458.381, 4328.000
459.717, 4274.000
461.053, 4339.000
462.388, 4246.000
463.724, 4270.000
465.059, 4214.000
466.394, 4241.000
467.728, 4200.000
469.063, 4264.000
470.397, 4270.000
471.731, 4207.000
473.065, 4193.000
474.398, 4190.000
475.732, 4129.000
477.065, 4190.000
478.398, 4185.000
479.731, 4166.000
481.063, 4140.000
482.396, 4241.000
483.728, 4297.000
485.060, 4272.000
486.391, 4377.000
487.723, 4390.000
489.054, 4413.000
490.385, 4593.000
491.716, 4731.000
493.047, 4967.000
494.377, 5122.000
495.708, 5478.000
497.038, 5683.000
498.368, 5685.000
499.697, 5671.000
501.027, 5594.000
502.356, 5427.000
503.685, 5287.369
505.014, 5105.459
506.342, 4931.000
507.671, 4762.000
508.999, 4688.000
510.327, 4664.000
511.655, 4644.000
512.982, 4570.000
514.310, 4602.000
515.637, 4585.000
516.964, 4538.000
518.291, 4623.000
519.617, 4690.000
520.944, 4743.985
522.270, 4867.000
523.596, 4942.000
524.921, 5080.000
526.247, 5233.000
527.572, 5424.000
528.897, 5527.000
530.222, 5745.000
531.547, 5825.000
532.871, 6289.000
534.196, 6367.000
535.520, 6681.000
536.844, 7061.000
538.167, 7592.000
539.491, 8330.000
540.814, 8746.000
542.137, 9230.000
543.460, 9482.000
544.783, 9787.000
546.105, 9569.000
547.427, 9261.000
548.749, 9193.000
550.071, 8924.000
551.393, 8612.000
552.714, 8438.000
554.035, 8169.000
555.356, 8200.000
556.677, 7921.000
557.998, 7908.000
559.318, 7840.000
560.638, 7681.000
561.958, 7614.000
563.278, 7417.000
564.597, 7343.000
565.917, 7246.000
567.236, 7089.000
568.555, 7054.000
569.874, 6867.000
571.192, 6814.000
572.511, 6692.000
573.829, 6580.000
575.147, 6426.000
576.464, 6390.000
577.782, 6229.000
579.099, 6208.000
580.416, 6093.000
581.733, 5980.000
583.050, 5798.000
584.366, 5858.000
585.683, 5593.000
586.999, 5600.000
588.315, 5504.000
589.630, 5304.000
590.946, 5246.000
592.261, 5111.000
593.576, 4996.000
594.891, 4888.000
596.206, 4750.000
597.520, 4691.000
598.834, 4518.000
600.148, 4433.000
601.462, 4299.000
602.776, 4177.000
604.089, 4096.000
605.402, 4007.000
606.715, 3969.000
608.028, 3864.000
609.341, 3824.000
610.653, 3818.000
611.965, 3762.000
613.277, 3714.000
614.589, 3708.000
615.901, 3697.000
617.212, 3669.000
618.523, 3633.000
619.834, 3650.000
621.145, 3551.000
622.456, 3555.000
623.766, 3581.000
625.076, 3566.000
626.386, 3610.000
627.696, 3593.805
629.006, 3650.000
630.315, 3589.000
631.624, 3553.000
632.933, 3573.000
634.242, 3560.000
635.551, 3577.000
636.859, 3542.000
638.167, 3542.000
639.475, 3628.000
640.783, 3524.000
642.090, 3590.000
643.398, 3636.000
644.705, 3616.000
646.012, 3659.000
647.318, 3610.000
648.625, 3715.000
649.931, 3696.000
651.237, 3662.000
652.543, 3674.000
653.849, 3692.000
655.155, 3727.000
656.460, 3694.000
657.765, 3728.000
659.070, 3692.000
660.375, 3744.000
661.679, 3712.000
662.984, 3742.000
664.288, 3702.000
665.592, 3830.000
666.895, 3814.000
668.199, 3908.000
669.502, 3963.000
670.805, 3986.000
672.108, 4146.000
673.411, 4199.000
674.713, 4306.000
676.016, 4394.000
677.318, 4416.000
678.620, 4432.000
679.921, 4356.000
681.223, 4230.000
682.524, 4209.000
683.825, 4105.000
685.126, 3991.000
686.427, 3956.000
687.727, 3911.000
689.028, 3848.000
690.328, 3789.000
691.628, 3754.000
692.927, 3761.000
694.227, 3712.000
695.526, 3708.000
696.825, 3682.000
698.124, 3700.000
699.423, 3663.000
700.721, 3668.000
702.020, 3679.000
703.318, 3663.000
704.616, 3628.000
705.913, 3595.000
707.211, 3612.000
708.508, 3633.000
709.805, 3590.000
711.102, 3662.000
712.399, 3619.000
713.695, 3624.000
714.992, 3567.000
716.288, 3573.000
717.584, 3622.000
718.879, 3614.000
720.175, 3571.000
721.470, 3648.000
722.765, 3613.000
724.060, 3630.000
725.355, 3655.000
726.649, 3640.000
727.944, 3646.000
729.238, 3614.000
730.532, 3653.000
731.825, 3570.000
733.119, 3652.000
734.412, 3686.000
735.705, 3618.000
736.998, 3672.000
738.291, 3633.000
739.584, 3657.000
740.876, 3660.000
742.168, 3630.000
743.460, 3713.000
744.752, 3611.000
746.043, 3637.000
747.334, 3693.000
748.626, 3652.000
749.916, 3694.000
751.207, 3755.000
752.498, 3802.000
753.788, 3883.000
755.078, 3910.000
756.368, 4003.000
757.658, 4109.000
758.947, 4119.000
760.237, 4015.000
761.526, 3858.000
762.815, 3745.000
764.104, 3661.000
765.392, 3632.000
766.680, 3578.000
767.969, 3555.734
769.257, 3578.000
770.544, 3533.000
771.832, 3559.000
773.119, 3555.000
774.406, 3508.000
775.693, 3582.000
776.980, 3536.000
778.267, 3528.000
779.553, 3525.000
780.839, 3506.000
782.125, 3573.000
783.411, 3511.000
784.697, 3529.000
785.982, 3633.000
787.267, 3489.000
788.552, 3504.000
789.837, 3520.000
791.122, 3505.000
792.406, 3512.924
793.690, 3514.000
794.974, 3501.000
796.258, 3489.000
797.542, 3475.000
798.825, 3483.682
800.108, 3543.000
801.391, 3506.000
802.674, 3537.000
803.957, 3551.000
805.239, 3555.414
806.522, 3605.000
807.804, 3594.000
809.085, 3596.000
810.367, 3622.000
811.649, 3672.000
812.930, 3667.000
814.211, 3705.000
815.492, 3714.000
816.772, 3742.000
818.053, 3783.000
819.333, 3824.000
820.613, 3846.000
821.893, 3857.000
823.173, 3914.000
824.452, 3933.000
825.732, 4021.000
827.011, 4024.000
828.290, 4071.000
829.568, 4145.000
830.847, 4191.000
832.125, 4198.000
833.403, 4266.000
834.681, 4309.000
835.959, 4420.000
837.236, 4491.000
838.514, 4611.000
839.791, 4684.321
841.068, 4810.000
842.345, 4853.000
843.621, 4911.000
844.898, 5019.000
846.174, 5132.000
847.450, 5208.000
848.726, 5342.000
850.001, 5366.000
851.277, 5532.000
852.552, 5493.000
853.827, 5609.000
855.102, 5707.000
856.376, 5648.000
857.651, 5705.000
858.925, 5740.000
860.199, 5706.000
861.473, 5768.000
862.746, 5670.000
864.020, 5705.000
865.293, 5722.000
866.566, 5721.000
867.839, 5718.000
869.112, 5649.000
870.384, 5604.000
871.656, 5617.000
872.928, 5510.000
874.200, 5510.000
875.472, 5362.000
876.744, 5371.000
878.015, 5214.000
879.286, 5150.000
880.557, 5177.000
881.828, 5057.000
883.098, 5040.000
884.369, 4981.000
885.639, 5001.000
886.909, 4945.000
888.178, 4856.000
889.448, 4835.000
890.717, 4872.000
891.987, 4785.000
893.256, 4804.000
894.524, 4784.000
895.793, 4806.000
897.061, 4840.000
898.330, 4791.000
899.598, 4785.000
900.865, 4790.000
902.133, 4806.000
903.401, 4786.000
904.668, 4812.000
905.935, 4821.000
907.202, 4830.000
908.468, 4827.000
909.735, 4839.866
911.001, 4850.591
912.267, 4864.000
913.533, 4878.000
914.799, 4904.000
916.064, 4916.000
917.330, 5031.000
918.595, 4996.423
919.860, 4976.000
921.124, 4948.000
922.389, 5081.000
923.653, 4995.000
924.918, 5184.000
926.182, 5153.000
927.445, 5173.000
928.709, 5161.000
929.972, 5403.000
931.236, 5382.000
932.499, 5507.000
933.761, 5472.000
935.024, 5612.000
936.286, 5723.000
937.549, 5818.000
938.811, 6035.000
940.073, 6180.000
941.334, 6401.000
942.596, 6486.000
943.857, 6740.000
945.118, 7098.000
946.379, 7463.000
947.640, 7761.000
948.900, 8023.000
950.161, 8320.000
951.421, 8500.000
952.681, 8690.000
953.940, 8574.000
955.200, 8607.000
956.459, 8392.000
957.719, 8392.000
958.978, 8313.000
960.236, 8217.000
961.495, 8282.000
962.753, 8098.000
964.012, 8014.000
965.270, 7855.000
966.527, 7680.000
967.785, 7682.000
969.043, 7426.000
970.300, 7259.000
971.557, 7162.000
972.814, 7154.000
974.071, 6896.000
975.327, 6848.000
976.583, 6583.000
977.840, 6443.000
979.095, 6465.000
980.351, 6311.000
981.607, 6270.000
982.862, 6076.000
984.117, 6116.000
985.372, 6049.000
986.627, 5940.000
987.882, 5957.000
989.136, 5778.000
990.390, 5794.000
991.644, 5791.000
992.898, 5609.000
994.152, 5613.000
995.405, 5660.000
996.659, 5576.000
997.912, 5543.000
999.165, 5486.000
1000.417, 5504.000
1001.670, 5533.000
1002.922, 5416.000
1004.174, 5464.000
1005.426, 5446.000
1006.678, 5383.000
1007.930, 5418.000
1009.181, 5425.000
1010.432, 5422.000
1011.683, 5433.000
1012.934, 5407.000
1014.185, 5371.000
1015.435, 5403.000
1016.685, 5389.000
1017.935, 5330.000
1019.185, 5320.000
1020.435, 5302.000
1021.684, 5321.000
1022.934, 5227.000
1024.183, 5283.000
1025.432, 5262.000
1026.680, 5326.000
1027.929, 5379.000
1029.177, 5381.626
1030.425, 5451.000
1031.673, 5428.000
1032.921, 5594.000
1034.169, 5647.000
1035.416, 5633.000
1036.663, 5811.000
1037.911, 5888.000
1039.157, 6004.000
1040.404, 6068.000
1041.650, 6095.000
1042.897, 6201.000
1044.143, 6130.000
1045.389, 6141.000
1046.634, 6105.000
1047.880, 5970.000
1049.125, 5897.000
1050.371, 5727.000
1051.615, 5750.000
1052.860, 5780.000
1054.105, 5693.000
1055.349, 5730.000
1056.593, 5758.000
1057.837, 5654.000
1059.081, 5813.000
1060.325, 5724.000
1061.568, 5727.000
1062.812, 5665.000
1064.055, 5690.000
1065.298, 5660.000
1066.540, 5758.000
1067.783, 5594.000
1069.025, 5666.000
1070.267, 5580.000
1071.509, 5531.000
1072.751, 5554.000
1073.993, 5471.000
1075.234, 5574.000
1076.475, 5616.000
1077.716, 5497.000
1078.957, 5587.000
1080.198, 5504.000
1081.438, 5437.000
1082.679, 5463.000
1083.919, 5407.000
1085.159, 5408.000
1086.398, 5392.000
1087.638, 5312.000
1088.877, 5331.000
1090.116, 5319.000
1091.355, 5312.000
1092.594, 5253.000
1093.833, 5191.000
1095.071, 5169.000
1096.309, 5041.000
1097.547, 5051.000
1098.785, 5142.000
1100.023, 4971.000
1101.260, 5033.000
1102.498, 5033.000
1103.735, 4966.000
1104.972, 4986.000
1106.208, 5022.000
1107.445, 4912.000
1108.681, 4935.000
1109.918, 4907.000
1111.154, 4891.000
1112.389, 4921.000
1113.625, 4894.000
1114.860, 4910.000
1116.096, 4899.412
1117.331, 4778.000
1118.566, 4881.000
1119.800, 4857.000
1121.035, 4857.000
1122.269, 4973.000
1123.503, 5078.000
1124.737, 5018.000
1125.971, 4896.000
1127.205, 4840.000
1128.438, 4807.000
1129.671, 4765.000
1130.904, 4744.000
1132.137, 4768.000
1133.370, 4669.000
1134.602, 4725.000
1135.834, 4716.000
1137.066, 4646.000
1138.298, 4588.000
1139.530, 4586.000
1140.762, 4510.000
1141.993, 4486.000
1143.224, 4368.000
1144.455, 4308.000
1145.686, 4245.000
1146.917, 4154.000
1148.147, 4124.000
1149.377, 4089.000
1150.607, 4018.000
1151.837, 3983.702
1153.067, 3924.548
1154.296, 3885.000
1155.526, 3824.000
1156.755, 3773.000
1157.984, 3748.000
1159.213, 3760.000
1160.441, 3745.000
1161.670, 3692.000
1162.898, 3658.000
1164.126, 3720.000
1165.354, 3652.000
1166.581, 3686.000
1167.809, 3697.000
1169.036, 3679.000
1170.263, 3675.000
1171.490, 3653.000
1172.717, 3662.000
1173.943, 3644.000
1175.170, 3575.000
1176.396, 3598.000
1177.622, 3606.000
1178.848, 3555.000
1180.073, 3586.000
1181.299, 3605.000
1182.524, 3606.000
1183.749, 3623.000
1184.974, 3628.272
1186.199, 3631.508
1187.423, 3631.000
1188.648, 3629.000
1189.872, 3611.000
1191.096, 3592.000
1192.320, 3614.000
1193.543, 3642.000
1194.767, 3597.895
1195.990, 3566.000
1197.213, 3581.000
1198.436, 3520.000
1199.659, 3630.000
1200.881, 3588.000
1202.104, 3565.000
1203.326, 3590.000
1204.548, 3578.000
1205.770, 3610.000
1206.991, 3585.000
1208.213, 3574.000
1209.434, 3627.000
1210.655, 3566.000
1211.876, 3594.000
1213.096, 3589.000
1214.317, 3566.000
1215.537, 3604.000
1216.757, 3604.000
1217.977, 3572.000
1219.197, 3574.000
1220.417, 3589.000
1221.636, 3623.000
1222.855, 3599.000
1224.074, 3634.000
1225.293, 3643.000
1226.512, 3592.000
1227.731, 3598.000
1228.949, 3581.000
1230.167, 3538.000
1231.385, 3555.000
1232.603, 3604.000
1233.820, 3584.000
1235.038, 3601.000
1236.255, 3566.000
1237.472, 3594.000
1238.689, 3598.000
1239.906, 3590.000
1241.122, 3628.000
1242.338, 3636.000
1243.555, 3601.000
1244.771, 3622.000
1245.986, 3623.000
1247.202, 3620.000
1248.417, 3653.000
1249.633, 3625.000
1250.848, 3648.000
1252.063, 3648.000
1253.277, 3575.000
1254.492, 3600.000
1255.706, 3608.000
1256.920, 3632.000
1258.134, 3630.000
1259.348, 3653.933
1260.562, 3641.209
1261.775, 3678.000
1262.988, 3609.000
1264.201, 3581.000
1265.414, 3551.000
1266.627, 3614.000
1267.839, 3654.000
1269.052, 3682.000
1270.264, 3624.000
1271.476, 3644.000
1272.688, 3636.000
1273.899, 3621.000
1275.111, 3602.000
1276.322, 3588.000
1277.533, 3579.000
1278.744, 3589.000
1279.955, 3584.000
1281.165, 3609.000
1282.376, 3616.616
1283.586, 3591.487
1284.796, 3664.000
1286.006, 3554.000
1287.215, 3603.000
1288.425, 3630.000
1289.634, 3619.000
1290.843, 3655.000
1292.052, 3620.000
1293.261, 3630.000
1294.469, 3624.000
1295.678, 3579.000
1296.886, 3591.212
1298.094, 3622.000
1299.302, 3586.000
1300.509, 3596.000
1301.717, 3606.000
1302.924, 3585.000
1304.131, 3635.000
1305.338, 3620.000
1306.545, 3635.000
1307.752, 3576.000
1308.958, 3601.000
1310.164, 3590.000
1311.370, 3628.000
1312.576, 3590.000
1313.782, 3675.000
1314.987, 3624.000
1316.193, 3635.000
1317.398, 3632.000
1318.603, 3676.000
1319.807, 3636.000
1321.012, 3644.000
1322.216, 3644.000
1323.421, 3662.000
1324.625, 3670.000
1325.829, 3609.000
1327.032, 3675.000
1328.236, 3672.000
1329.439, 3635.000
1330.642, 3699.000
1331.845, 3645.000
1333.048, 3673.000
1334.251, 3657.000
1335.453, 3655.000
1336.656, 3680.000
1337.858, 3665.000
1339.060, 3669.000
1340.261, 3672.000
1341.463, 3694.000
1342.664, 3683.000
1343.866, 3673.000
1345.067, 3684.000
1346.267, 3662.000
1347.468, 3713.000
1348.669, 3670.000
1349.869, 3706.000
1351.069, 3670.000
1352.269, 3712.000
1353.469, 3699.000
1354.668, 3727.000
1355.868, 3684.000
1357.067, 3784.000
1358.266, 3694.000
1359.465, 3728.000
1360.664, 3697.000
1361.862, 3721.000
1363.061, 3693.000
1364.259, 3712.000
1365.457, 3738.000
1366.655, 3776.000
1367.852, 3698.000
1369.050, 3762.000
1370.247, 3721.000
1371.444, 3739.000
1372.641, 3716.000
1373.838, 3744.000
1375.035, 3752.000
1376.231, 3748.000
1377.427, 3753.000
1378.623, 3726.000
1379.819, 3749.772
1381.015, 3764.000
1382.211, 3769.000
1383.406, 3802.000
1384.601, 3780.000
1385.796, 3784.000
1386.991, 3771.000
1388.185, 3734.000
1389.380, 3802.000
1390.574, 3760.000
1391.768, 3785.000
1392.962, 3760.000
1394.156, 3744.000
1395.350, 3808.000
1396.543, 3757.000
1397.736, 3788.000
1398.929, 3808.000
1400.122, 3818.000
1401.315, 3817.000
1402.507, 3832.000
1403.700, 3826.020
1404.892, 3808.000
1406.084, 3836.000
1407.276, 3784.000
1408.467, 3825.000
1409.659, 3737.000
1410.850, 3734.000
1412.041, 3871.000
1413.232, 3812.000
1414.423, 3824.000
1415.614, 3811.000
1416.804, 3778.000
1417.994, 3888.000
1419.184, 3776.000
1420.374, 3833.000
1421.564, 3853.000
1422.753, 3811.000
1423.943, 3888.000
1425.132, 3840.000
1426.321, 3797.000
1427.510, 3834.000
1428.698, 3901.000
1429.887, 3859.000
1431.075, 3872.000
1432.263, 3877.000
1433.451, 3867.000
1434.639, 3881.000
1435.827, 3865.000
1437.014, 3817.000
1438.201, 3878.000
1439.388, 3840.000
1440.575, 3862.000
1441.762, 3942.000
1442.949, 3880.000
1444.135, 3859.000
1445.321, 3910.000
1446.507, 3869.000
1447.693, 3924.000
1448.879, 3887.000
1450.064, 3891.000
1451.250, 3871.000
1452.435, 3888.000
1453.620, 3906.000
1454.805, 3930.000
1455.989, 3883.000
1457.174, 3927.000
1458.358, 3892.000
1459.542, 3862.000
1460.726, 3876.000
1461.910, 3871.000
1463.093, 3875.000
1464.277, 3927.000
1465.460, 3866.000
1466.643, 3912.000
1467.826, 3936.000
1469.009, 3849.000
1470.191, 3917.000
1471.373, 3882.000
1472.556, 3857.000
1473.738, 3888.000
1474.919, 3906.000
1476.101, 3865.000
1477.283, 3930.000
1478.464, 3888.000
1479.645, 3875.000
1480.826, 3914.000
1482.007, 3910.000
1483.187, 3865.000
1484.368, 3894.000
1485.548, 3846.000
1486.728, 3902.000
1487.908, 3916.000
1489.088, 3889.000
1490.268, 3810.000
1491.447, 3863.000
1492.626, 3871.000
1493.805, 3930.000
1494.984, 3916.000
1496.163, 3887.000
1497.341, 3925.000
1498.520, 3906.585
1499.698, 3885.000
1500.876, 3911.000
1502.054, 3866.000
1503.232, 3862.000
1504.409, 3884.000
1505.586, 3856.000
1506.763, 3920.000
1507.940, 3886.000
1509.117, 3890.000
1510.294, 3937.000
1511.470, 3904.000
1512.647, 3899.000
1513.823, 3920.000
1514.999, 3876.000
1516.174, 3921.000
1517.350, 3912.000
1518.526, 3900.000
##END=
